Repository: ezzyousef/FTIR-XRD-Analysis-Toolkit

# FTIR & XRD Analysis Toolkit

A Windows desktop application (PySide6) for FTIR spectra and X-ray diffraction patterns,
built on the lab's shared **labkit** interface — the same one as AeroLab Studio, the DV1
Viscosity Logger and Supercap Suite: a navigation rail, light and dark themes, a Ctrl+K
command palette, undo/redo, styled OriginLab graphs, Excel workbooks and PDF reports.

Made by Ezzeldien Yousef (ezzyousef@aucegypt.edu), Energy Materials Laboratory (EML).
A step-by-step user guide with screenshots is in `FTIR_XRD_Toolkit_User_Guide.docx` (this folder).

- **FTIR**: multi-spectrum overlay, smoothing, baseline correction, ATR correction,
  derivatives, normalization, automatic peak detection (with optional second-derivative
  shoulder resolution), Gaussian/Lorentzian/pseudo-Voigt peak fitting, and screening against
  a **237-material reference database** plus **99 functional-group correlations**, optionally
  restricted to one category. Calculators: %T ↔ absorbance, peak area, FWHM, Beer–Lambert.
- **XRD**: several diffractometer file formats, peak detection, d-spacing (Bragg), crystallite
  size (Scherrer), Williamson–Hall size/strain, approximate % crystallinity, SNIP background
  subtraction, 2θ/d/Q conversion, single-peak cubic lattice parameter and peak fitting.
  Phase identification against reference cards is out of scope — use your diffractometer's
  search/match software for that, then bring the pattern here for the quantitative work.

Every database entry and every calculation carries a **literature citation** — the ⓘ button
next to each tool, or **Library › Sources & references** in the app.

## Getting the Windows app

### Run from source
`pip install -r requirements.txt`, then `python main.py` (Python 3.11+).
`python main.py file1.csv pattern.xrdml` opens files at start-up;
`python main.py --selftest` checks the whole application without a window.

## Using the app

The rail on the left has **Analyse** (FTIR spectra, XRD patterns), **Library** (reference
database, sources & references) and **Help** (About).

### FTIR spectra
1. **Load spectra…** (Ctrl+O) or drop files anywhere on the page — `.csv .txt .dat .xy .dpt .jdx`.
   Load several to overlay them; click a row in *Loaded traces* to make it the active trace,
   untick *Show* to hide it.
2. **Process first** (the *Processing* card): ATR correction, then baseline correction, then
   smoothing. Baseline correction always starts again from the raw data, so do it before
   smoothing. Any processing step clears the detected peaks and the match results, because
   they no longer describe the spectrum.
3. Choose **Absorbance** or **%Transmittance**, set the sensitivity and **Detect peaks**.
   Peaks are picked above an automatic noise floor, and the atmospheric CO₂ region
   (2280–2400 cm⁻¹) is skipped unless you untick it.
4. **Match to database** (Ctrl+M) — screens the detected peaks against the reference database
   and functional groups in the background. The default *Weighted evidence* scoring asks three
   questions for each material:
   - Are its bands, especially the strong ones, present close to the expected positions?
   - Does it explain most of your strong peaks in its region?
   - Could this many hits happen by luck, given how crowded the peak list is and how many
     materials were searched?

   Results are ranked by **match score** with a tier: Strong, Moderate, Weak or Poor. The score
   is a screening score, **not the probability that the identification is correct**.

   Click a row to see the evidence band by band (✓ found, ≈ at the tolerance edge, ✗ missing,
   ⚠ for a missing strong band) and to overlay the bands on the plot. *Hide matches below* and
   the filter box only change what is listed. *Coverage (legacy)* reproduces the scoring used
   by earlier versions.
5. **Analyse as mixture** — when no single material explains the spectrum, screens for up to
   three components and lists the peaks left unexplained. *Share of peak intensity* is not a
   concentration.
6. **Check, then confirm.** Mark a candidate *Confirmed* or *Rejected* (with a note) once you
   have compared it with a certified reference spectrum (NIST WebBook, SDBS) or an expert. The
   PDF and Excel exports record the method, every parameter, the database version and the
   band-by-band evidence, so others can reproduce the result.
   The scoring was tested on synthetic peak lists only
   (`python tools/benchmark_ftir_matching.py`). It has not yet been validated on lab spectra of
   known materials. Design notes are in `docs/FTIR_MATCHING_PLAN.md`.
7. **Fit all detected peaks** — the fitted peaks are drawn as one model curve in the
   spectrum's colour and listed in *Peak fits*.
8. **Calculations** with ⓘ formula/source buttons.

### XRD patterns
1. **Load patterns…** — format detected from the extension:
   `.xy .txt .dat .csv` (generic two-column ASCII; header lines and decimal commas handled),

File: database/ftir_reference_db.json (part 1 of 9)
{
  "_meta": {
    "note": "Peak positions are typical literature ranges (cm-1) compiled from standard FTIR spectroscopy correlation-table references (polymer/materials/biomolecule spectroscopy literature). These are reference/approximate ranges, not certified measurements of a specific sample batch. For publication-grade identification, always cross-check against NIST Chemistry WebBook, SDBS, or a certified reference spectrum. Every entry below carries a 'source' field naming the reference literature its ranges are drawn from -- use it to trace and verify any match.",
    "units": "wavenumber (cm-1)",
    "version": "4.4",
    "categories": [
      "polymers",
      "hydrogels",
      "salts_inorganic",
      "inorganics_minerals",
      "organics_biomolecules",
      "elements_allotropes",
      "functional_groups"
    ],
    "references": [
      {
        "id": "socrates2001",
        "citation": "Socrates, G. – Infrared and Raman Characteristic Group Frequencies: Tables and Charts, 3rd ed., Wiley, 2001."
      },
      {
        "id": "pavia2015",
        "citation": "Pavia, D.L.; Lampman, G.M.; Kriz, G.S.; Vyvyan, J.A. – Introduction to Spectroscopy, 5th ed., Cengage Learning, 2015."
      },
      {
        "id": "silverstein2014",
        "citation": "Silverstein, R.M.; Webster, F.X.; Kiemle, D.J.; Bryce, D.L. – Spectrometric Identification of Organic Compounds, 8th ed., Wiley, 2014."
      },
      {
        "id": "smith1999",
        "citation": "Smith, B.C. – Infrared Spectral Interpretation: A Systematic Approach, CRC Press, 1999."
      },
      {
        "id": "nakamoto2009",
        "citation": "Nakamoto, K. – Infrared and Raman Spectra of Inorganic and Coordination Compounds, Part A, 6th ed., Wiley, 2009."
      },
      {
        "id": "coates2000",
        "citation": "Coates, J. – Interpretation of Infrared Spectra, A Practical Approach, in Encyclopedia of Analytical Chemistry, Wiley, 2000."
      },
      {
        "id": "farmer1974",
        "citation": "Farmer, V.C. (ed.) – The Infrared Spectra of Minerals, Mineralogical Society Monograph 4, 1974."
      },
      {
        "id": "nist",
        "citation": "NIST Chemistry WebBook, National Institute of Standards and Technology (webbook.nist.gov) – for cross-checking specific compounds."
      },
      {
        "id": "sdbs",
        "citation": "SDBS – Spectral Database for Organic Compounds, National Institute of Advanced Industrial Science and Technology, Japan (sdbs.db.aist.go.jp) – for cross-checking specific compounds."
      },
      {
        "id": "cullity2001",
        "citation": "Cullity, B.D.; Stock, S.R. – Elements of X-Ray Diffraction, 3rd ed., Prentice Hall, 2001."
      },
      {
        "id": "icdd",
        "citation": "ICDD Powder Diffraction File (PDF-2 / PDF-4), International Centre for Diffraction Data – the certified reference for definitive phase identification."
      },
      {
        "id": "cod",
        "citation": "Crystallography Open Database (COD), crystallography.net – open-access crystal structure data, for cross-checking unit-cell/d-spacing values."
      },
      {
        "id": "bertie1996",
        "citation": "Bertie, J.E.; Lan, Z. – Infrared intensities of liquids XX: the intensity of the OH stretching band of liquid water revisited, and the best current values of the optical constants of H2O(l) at 25 °C between 15,000 and 1 cm-1. Appl. Spectrosc. 50 (1996) 1047."
      },
      {
        "id": "verma2017",
        "citation": "Verma, P.K. et al. – The bend+libration combination band is an intrinsic, collective, and strongly solute-dependent reporter on the hydrogen bonding network of liquid water. J. Phys. Chem. B (2017)."
      },
      {
        "id": "chieffo2007",
        "citation": "Chieffo, L.R. et al. – Ultrafast vibrational relaxation of liquid H2O following librational combination band excitation. Chem. Phys. (2007)."
      },
      {
        "id": "carpenter2017",
        "citation": "Carpenter, W. et al. – Delocalization and stretch-bend mixing of the HOH bend in liquid water. J. Chem. Phys. (2017)."
      },
      {
        "id": "xu2019",
        "citation": "Xu, J. et al. – First-principles study of the infrared spectrum in liquid water from a systematically improved description of H-bond network. Phys. Rev. B (2019); arXiv:1909.10632."
      },
      {
        "id": "cha1999",
        "citation": "Cha, D.-K. et al. – Solvent-induced frequency shifts in the infrared spectrum of acetone in organic solvents. Phys. Chem. Chem. Phys. (1999)."
      },
      {
        "id": "dellepiane1966",
        "citation": "Dellepiane, G.; Overend, J. – Vibrational spectra and assignment of acetone, ααα acetone-d3 and acetone-d6. Spectrochim. Acta (1966)."
      },
      {
        "id": "dmsoir2019",
        "citation": "Supplementary information of 'Complementary vibrational spectroscopy' (arXiv:1904.02857, 2019): IR bands of DMSO in a benzene/DMSO mixture."
      },
      {
        "id": "dmsoeg2026",
        "citation": "'IR spectroscopy of ethylene glycol solutions of dimethylsulfoxide', Russ. J. Phys. Chem. A (journals.rcsi.science/0036-0244/article/view/170053) – S=O band at 1057 cm-1 in solution."
      },
      {
        "id": "hudson2019",
        "citation": "Hudson, R.L. et al. – Infrared intensities and molar refraction of amorphous dimethyl carbonate. (NASA GSFC Cosmic Ice Lab, 2019; PMC8865332)."
      },
      {
        "id": "dmcweb2026",
        "citation": "Web excerpts (accessed 2026-10-07): DMC carbonyl near 1750 cm-1 in electrolyte (US patent 10686223/11011781) and free C=O near 1767 cm-1 in LiPF6/DMC 2D-IR work (RSC PCCP supplementary c7cp05096h); saturated-carbonate O-C-O 1280-1240 cm-1 (Spectroscopy, 'Infrared spectroscopy of polymers IX')."
      },
      {
        "id": "ecweb2026",
        "citation": "Web excerpts (accessed 2026-10-07): EC C=O doublet 1774/1803, ring breathing 893 and C=O bend 718 cm-1 in pure EC (FTIR study of EC with LiCF3SO3, Univ. Malaya repository eprints.um.edu.my/8478); free-EC ring breathing 896 cm-1 (Sigma-Aldrich technical paper 239378)."
      },
      {
        "id": "goweb2026",
        "citation": "Web excerpts (accessed 2026-10-07) from graphene-oxide FTIR papers: Materials 13 (2020) 1081 (doi:10.3390/ma13051081) and RSC supplementary files c6ra13865a, c2jm35429b, c2cc33829g, d3ra07254a; overview: Frogley et al., Vib. Spectrosc. 75 (2014) 178 (not opened)."
      },
      {
        "id": "rgoweb2026",
        "citation": "Web excerpts (accessed 2026-10-07) on reduced graphene oxide: 'Combined effects of functional groups, lattice defects, and edges in the infrared spectra of graphene oxide' (Princeton, J. Phys. Chem. C) and RSC supplementary files c2jm31158e, c2ra21825a, c3ra40412a."
      },
      {
        "id": "cntweb2026",
        "citation": "Web excerpts (accessed 2026-10-07) on oxidized multi-walled carbon nanotubes: US patents 9704628 and 9884987, RSC supplementary files c3ra40662h, c2jm34361d, c6tb02344d, and PMC9648156 table 1."
      },
      {
        "id": "cmcweb2026",
        "citation": "Web excerpts (accessed 2026-10-07) on carboxymethyl cellulose: CMC crosslinked with citric acid (RSC Adv. supplementary d3ra01519j / d0ra00999g), 'Raman and FTIR spectroscopic study of carboxymethylated non-starch polysaccharides' (VTC repository), and CMC from kenaf/pineapple studies."
      },
      {
        "id": "nafionweb2026",
        "citation": "Web excerpts (accessed 2026-10-07) on Nafion: 'Signal enhanced FTIR analysis of alignment in Nafion thin films at SiO2 and Au interfaces' (Penn State); J. Mater. Chem. A correction d4ta90108h (2024); 'Categorization of sulfonated ionomer vibrational modes by exchange site symmetry' (Northeastern, hdl 2047/D20248678); RSC suppl. c2ta00955b."
      },
      {
        "id": "lipf6web2026",
        "citation": "Web excerpts (accessed 2026-10-07): 'Solid state vibrational spectroscopy of anhydrous lithium hexafluorophosphate (LiPF6)' (T1u at 567 cm-1; P-F stretch 826 cm-1); 'An infrared, Raman, and X-ray database of battery interphase components' (arXiv:2310.13871); free/ion-paired PF6- at 843/834 cm-1 in carbonate electrolytes."
      },
      {
        "id": "lfpweb2026",
        "citation": "Web excerpts (accessed 2026-10-07) on LiFePO4: 'Suppression of FeLi antisite defects in fluorine-doped LiFePO4' (Boise State, nu1 P-O at 970 -> 957 cm-1); Wu et al. (Henkelman group), 'In situ Raman spectroscopy of LiFePO4: size and ...' (O-P-O bending 593-637 cm-1); nu3 P-O stretching 1000-1200 cm-1; overview: 'FTIR features of lithium-iron phosphates as electrode materials', Spectrochim. Acta A (2006) (not opened)."
      },
      {
        "id": "ethanolweb2026",
        "citation": "Web excerpts (accessed 2026-10-07): neat alcohol O-H 3500-3200 cm-1, ethanol O-H 3391 and C-O 1102/1055 cm-1 (University of Colorado Boulder IR tutorial, orgchemboulder.com)."
      },
      {
        "id": "acetoneweb2026",
        "citation": "Web excerpts (accessed 2026-10-07): acetone CH3 deformation 1365 and C-C stretch 1225 cm-1 (FTIR spectral guide, brainbound.blog; educational source)."
      },
      {
        "id": "waterweb2026",
        "citation": "Web excerpt (accessed 2026-10-07): liquid water bend v2 1644 cm-1 (University of Sydney chemistry teaching material, scilearn.sydney.edu.au)."
      },
      {
        "id": "jayaramudu2019",
        "citation": "Jayaramudu T, Ko H-U, Kim HC, Kim JW, Kim J. Swelling Behavior of Polyacrylamide-Cellulose Nanocrystal Hydrogels: Swelling Kinetics, Temperature, and pH Effects. Materials 12 (2019) 2080. https://doi.org/10.3390/ma12132080"
      },
      {
        "id": "chopra2022",
        "citation": "Chopra H, Bibi S, Kumar S, Khan MS, Kumar P, Singh I. Preparation and Evaluation of Chitosan/PVA Based Hydrogel Films Loaded with Honey for Wound Healing Application. Gels 8 (2022) 111. https://doi.org/10.3390/gels8020111"
      },
      {
        "id": "mansur2008",
        "citation": "Mansur HS, Sadahira CM, Souza AN, Mansur AAP. FTIR spectroscopy characterization of poly (vinyl alcohol) hydrogel with different hydrolysis degree and chemically crosslinked with glutaraldehyde. Materials Science and Engineering: C 28 (2008) 539-548. https://doi.org/10.1016/j.msec.2007.10.088"
      },
      {
        "id": "sabateriserra2020",
        "citation": "Sabater i Serra R, Molina-Mateo J, Torregrosa-Cabanilles C, Andrio-Balado A, Meseguer Duenas JM, Serrano-Aroca A. Bio-Nanocomposite Hydrogel Based on Zinc Alginate/Graphene Oxide: Morphology, Structural Conformation, Thermal Behavior/Degradation, and Dielectric Properties. Polymers 12 (2020) 702. https://doi.org/10.3390/polym12030702"
      },
      {
        "id": "lawrie2007",
        "citation": "Lawrie G, Keen I, Drew B, Chandler-Temple A, Rintoul L, Fredericks P, Grondahl L. Interactions between Alginate and Chitosan Biopolymers Characterized Using FTIR and XPS. Biomacromolecules 8 (2007) 2533-2541. https://doi.org/10.1021/bm070014y"
      },
      {
        "id": "kumirska2010",
        "citation": "Kumirska J, Czerwicka M, Kaczynski Z, Bychowska A, Brzozowski K, Thoming J, Stepnowski P. Application of Spectroscopic Methods for Structural Analysis of Chitin and Chitosan. Marine Drugs 8 (2010) 1567-1636. https://doi.org/10.3390/md8051567"
      },
      {
        "id": "brugnerotto2001",
        "citation": "Brugnerotto J, Lizardi J, Goycoolea FM, Arguelles-Monal W, Desbrieres J, Rinaudo M. An infrared investigation in relation with chitin and chitosan characterization. Polymer 42 (2001) 3569-3580. https://doi.org/10.1016/S0032-3861(00)00713-8"
      },
      {
        "id": "chen2019",
        "citation": "Chen J, Li J, Li Z, Yi R, Shi S, Wu K, Li Y, Wu S. Physicochemical and Functional Properties of Type I Collagens in Red Stingray (Dasyatis akajei) Skin. Marine Drugs 17 (2019) 558. https://doi.org/10.3390/md17100558"
      },
      {
        "id": "mirzayeva2021",
        "citation": "Mirzayeva T, Copikova J, Kvasnicka F, Bleha R, Synytsya A. Screening of the Chemical Composition and Identification of Hyaluronic Acid in Food Supplements by Fractionation and Fourier-Transform Infrared Spectroscopy. Polymers 13 (2021) 4002. https://doi.org/10.3390/polym13224002"
      },
      {
        "id": "haxaire2003",
        "citation": "Haxaire K, Marechal Y, Milas M, Rinaudo M. Hydration of polysaccharide hyaluronan observed by IR spectrometry. I. Preliminary experiments and band assignments. Biopolymers 72 (2003) 10-20. https://doi.org/10.1002/bip.10245"
      },
      {
        "id": "gu2017",
        "citation": "Gu Y, Cheong K-L, Du H. Modification and comparison of three Gracilaria spp. agarose with methylation for promotion of its gelling properties. Chemistry Central Journal 11 (2017) 104. https://doi.org/10.1186/s13065-017-0334-9"
      },
      {
        "id": "morenocastellanos2023",
        "citation": "Moreno-Castellanos N, Cuartas-Gomez E, Vargas-Ceballos O. Functionalized Collagen/Poly(ethylene glycol) Diacrylate Interpenetrating Network Hydrogel Enhances Beta Pancreatic Cell Sustenance. Gels 9 (2023) 496. https://doi.org/10.3390/gels9060496"
      },
      {
        "id": "pelras2017",
        "citation": "Pelras T, Glass S, Scherzer T, Elsner C, Schulze A, Abel B. Transparent Low Molecular Weight Poly(Ethylene Glycol) Diacrylate-Based Hydrogels as Film Media for Photoswitchable Drugs. Polymers 9 (2017) 639. https://doi.org/10.3390/polym9120639"
      },
      {
        "id": "futscher2017",
        "citation": "Futscher MH, Philipp M, Muller-Buschbaum P, Schulte A. The Role of Backbone Hydration of Poly(N-isopropyl acrylamide) Across the Volume Phase Transition Compared to its Monomer. Scientific Reports 7 (2017) 17012. https://doi.org/10.1038/s41598-017-17272-7"
      },
      {
        "id": "chouhan2009",
        "citation": "Chouhan R, Bajpai AK. Real time in vitro studies of doxorubicin release from PHEMA nanoparticles. Journal of Nanobiotechnology 7 (2009) 5. https://doi.org/10.1186/1477-3155-7-5"
      },
      {
        "id": "figueiredo2013",
        "citation": "Figueiredo AGPR, Figueiredo ARP, Alonso-Varona A, Fernandes SCM, Palomares T, Rubio-Azpeitia E, Barros-Timmons A, Silvestre AJD, Pascoal Neto C, Freire CSR. Biocompatible Bacterial Cellulose-Poly(2-hydroxyethyl methacrylate) Nanocomposite Films. BioMed Research International 2013 (2013) 698141. https://doi.org/10.1155/2013/698141"
      },
      {
        "id": "safo2019",
        "citation": "Safo IA, Werheid M, Dosche C, Oezaslan M. The role of polyvinylpyrrolidone (PVP) as a capping and structure-directing agent in the formation of Pt nanocubes. Nanoscale Advances 1 (2019) 3095-3106. https://doi.org/10.1039/c9na00186g"
      },
      {
        "id": "malik2020",
        "citation": "Malik NS, Ahmad M, Minhas MU, Tulain R, Barkat K, Khalid I, Khalid Q. Chitosan/Xanthan Gum Based Hydrogels as Potential Carrier for an Antiviral Drug: Fabrication, Characterization, and Safety Evaluation. Frontiers in Chemistry 8 (2020) 50. https://doi.org/10.3389/fchem.2020.00050"
      },
      {
        "id": "szymanskachargot2013",
        "citation": "Szymanska-Chargot M, Zdunek A. Use of FT-IR Spectra and PCA to the Bulk Characterization of Cell Wall Residues of Fruits and Vegetables Along a Fraction Process. Food Biophysics 8 (2013) 29-42. https://doi.org/10.1007/s11483-012-9279-7"
      },
      {
        "id": "modrogan2020",
        "citation": "Modrogan C, Pandele AM, Bobirica C, Dobrota D, Dancila AM, Garleanu G, Orbulet OD, Borda C, Garleanu D, Orbeci C. Synthesis, Characterization and Sorption Capacity Examination for a Novel Hydrogel Composite Based on Gellan Gum and Graphene Oxide (GG/GO). Polymers 12 (2020) 1182. https://doi.org/10.3390/polym12051182"
      },
      {
        "id": "chopin1993",
        "citation": "Chopin T, Whalen E. A new and rapid method for carrageenan identification by FT IR diffuse reflectance spectroscopy directly on dried, ground algal material. Carbohydrate Research 246 (1993) 51-59. https://doi.org/10.1016/0008-6215(93)84023-Y"
      },
      {
        "id": "hardy1961",
        "citation": "Hardy JR, Smith SD. Two-phonon infra-red lattice absorption in diamond. Philosophical Magazine 6 (1961) 1163-1172. https://doi.org/10.1080/14786436108239677"
      },
      {
        "id": "nemanich1977",
        "citation": "Nemanich RJ, Lucovsky G, Solin SA. Infrared active optical vibrations of graphite. Solid State Communications 23 (1977) 117-120. https://doi.org/10.1016/0038-1098(77)90663-9"
      },
      {
        "id": "giura2012",
        "citation": "Giura P, Bonini N, Creff G, Brubach JB, Roy P, Lazzeri M. Temperature evolution of infrared- and Raman-active phonons in graphite. Physical Review B 86 (2012) 121404(R). https://doi.org/10.1103/PhysRevB.86.121404"
      },
      {
        "id": "phothong2021",
        "citation": "Phothong K, Tangsathitkulchai C, Lawtae P. The Analysis of Pore Development and Formation of Surface Functional Groups in Bamboo-Based Activated Carbon during CO2 Activation. Molecules 26 (2021) 5641. https://doi.org/10.3390/molecules26185641"
      },
      {
        "id": "ferrari2024",
        "citation": "Ferrari P, Berden G, Redlich B, Waters LBFM, Bakker JM. Laboratory infrared spectra and fragmentation chemistry of sulfur allotropes. Nature Communications 15 (2024) 5928. https://doi.org/10.1038/s41467-024-50303-2"
      },
      {
        "id": "anderson1969",
        "citation": "Anderson A, Wong LY. Crystal field splitting in the far infrared spectrum of rhombic sulfur. Canadian Journal of Chemistry 47 (1969) 2713-2715. https://doi.org/10.1139/v69-445"
      },
      {
        "id": "johnson1959",
        "citation": "Johnson FA. Lattice Absorption Bands in Silicon. Proceedings of the Physical Society 73 (1959) 265-272. https://doi.org/10.1088/0370-1328/73/2/315"
      },
      {
        "id": "kaiser1956",
        "citation": "Kaiser W, Keck PH, Lange CF. Infrared Absorption and Oxygen Content in Silicon and Germanium. Physical Review 101 (1956) 1264-1268. https://doi.org/10.1103/PhysRev.101.1264"
      },
      {
        "id": "geick1966",
        "citation": "Geick R, Perry CH, Rupprecht G. Normal Modes in Hexagonal Boron Nitride. Physical Review 146 (1966) 543-547. https://doi.org/10.1103/PhysRev.146.543"
      },
      {
        "id": "wieting1971",
        "citation": "Wieting TJ, Verble JL. Infrared and Raman Studies of Long-Wavelength Optical Phonons in Hexagonal MoS2. Physical Review B 3 (1971) 4286-4292. https://doi.org/10.1103/PhysRevB.3.4286"
      },
      {
        "id": "kister1998",
        "citation": "Kister G, Cassanas G, Vert M. Effects of morphology, conformation and configuration on the IR and Raman spectra of various poly(lactic acid)s. Polymer 39 (1998) 267-273. https://doi.org/10.1016/S0032-3861(97)00229-2"
      },
      {
        "id": "peppas1977",
        "citation": "Peppas NA. Infrared spectroscopy of semicrystalline poly(vinyl alcohol) networks. Die Makromolekulare Chemie 178 (1977) 595-601. https://doi.org/10.1002/macp.1977.021780228"
      }
    ],
    "schema": {
      "categories": "polymers, hydrogels, salts_inorganic, inorganics_minerals, organics_biomolecules, elements_allotropes: lists of materials; functional_groups: flat list of generic correlations",
      "material": "{name (unique), category, source (reference ids from _meta.references, ';'-separated notes allowed), peaks: [band]}",
      "band": "{range: [low, high] cm-1 ([0, 0] = IR-inactive placeholder), assignment, intensity}",
      "intensity": "strength first (very strong | strong | medium-strong | medium | weak-medium | weak | n/a), then shape words in alphabetical order (broad, doublet, sharp, very broad), comma-separated",
      "checks": "python tools/audit_ftir_database.py -- schema, label vocabulary, citations, band/assignment plausibility, look-alike entries"
    },
    "changelog": [
      {
        "version": "4.2",
        "changes": [
          "Intensity labels normalised to one vocabulary and word order (86 labels; meaning unchanged, e.g. 'broad, strong' -> 'strong, broad').",
          "Schema and audit tool documented in _meta; no band positions were changed."
        ]
      },
      {
        "version": "4.3",
        "changes": [
          "Added 13 materials relevant to energy-materials labs (water, ethanol, acetone, DMSO, EC, DMC, GO, rGO, oxidized MWCNT, CMC, Nafion, LiPF6, LiFePO4).",
          "Their bands come from quoted excerpts of the cited sources found by literature/web search; each entry carries a 'provenance' block with a confidence level and verify=true. Evidence per band: docs/FTIR_DATABASE_ADDITIONS.md."
        ]
      },
      {
        "version": "4.4",
        "changes": [
          "Real, Crossref-checked references for 22 of the 24 cards that cited a generic 'IR literature' placeholder (16 hydrogels, 6 elements/allotropes); dextran and grey selenium keep general tables with a note.",
          "Band corrections: PLA alpha-crystal 921 cm-1 added, 955 relabelled amorphous (Kister 1998); PVA 1141 crystallinity band (Peppas 1977); gypsum nu1 1005 and nu2 relabelled; NaHCO3 835 added, 3430 is water; graphite (868, ~1587) and MoS2 (384, 470) IR-active phonons; Si interstitial oxygen 1107; h-BN 1365-1380; six hydrogel ranges widened to the value in their new source."
        ]
      }
    ]
  },
  "polymers": [
    {
      "name": "Polyethylene (PE)",
      "category": "polymer",
      "source": "socrates2001, coates2000; cross-check: sdbs",
      "peaks": [
        {
          "range": [
            717,
            733
          ],
          "assignment": "C-H rocking (crystalline doublet)",
          "intensity": "medium"
        },
        {
          "range": [
            1050,
            1060
          ],
          "assignment": "C-C skeletal stretch",
          "intensity": "weak"
        },
        {
          "range": [
            1170,
            1180
          ],
          "assignment": "CH2 wagging (amorphous)",
          "intensity": "weak"
        },
        {
          "range": [
            1460,
            1475
          ],
          "assignment": "C-H bending (scissoring)",
          "intensity": "medium"
        },
        {
          "range": [
            2016,
            2020
          ],
          "assignment": "CH2 rocking overtone/combination (crystalline marker)",
          "intensity": "weak"
        },
        {
          "range": [
            2847,
            2850
          ],
          "assignment": "C-H symmetric stretch (CH2)",
          "intensity": "strong"
        },
        {
          "range": [
            2915,
            2920
          ],
          "assignment": "C-H asymmetric stretch (CH2)",
          "intensity": "strong"
        }
      ]
    },
    {
      "name": "Polypropylene (PP)",
      "category": "polymer",
      "source": "socrates2001, coates2000; cross-check: sdbs",
      "peaks": [
        {
          "range": [
            809,
            812
          ],
          "assignment": "CH2 rocking / CH3 rocking (isotactic)",
          "intensity": "weak-medium"
        },
        {
          "range": [
            840,
            842
          ],
          "assignment": "CH2 rock / C-C stretch",
          "intensity": "weak"
        },
        {
          "range": [
            997,
            999
          ],
          "assignment": "CH3 rock / C-C stretch (isotactic)",
          "intensity": "medium"
        },
        {
          "range": [
            1100,
            1105
          ],
          "assignment": "C-C skeletal stretch",
          "intensity": "weak"
        },
        {
          "range": [
            1150,
            1170
          ],
          "assignment": "CH3 rocking / C-C stretch",
          "intensity": "medium"
        },
        {
          "range": [
            1375,
            1380
          ],
          "assignment": "C-H bending (symmetric CH3)",
          "intensity": "medium"
        },
        {
          "range": [
            1455,
            1460
          ],
          "assignment": "C-H bending (asymmetric CH3)",
          "intensity": "medium"
        },
        {
          "range": [
            2867,
            2872
          ],
          "assignment": "C-H symmetric stretch (CH3)",
          "intensity": "medium"
        },
        {
          "range": [
            2915,
            2920
          ],
          "assignment": "C-H asymmetric stretch (CH2)",
          "intensity": "medium"
        },
        {
          "range": [
            2949,
            2952
          ],
          "assignment": "C-H asymmetric stretch (CH3)",
          "intensity": "strong"
        }
      ]
    },
    {
      "name": "Polyvinyl Chloride (PVC)",
      "category": "polymer",
      "source": "socrates2001, coates2000; cross-check: sdbs",
      "peaks": [
        {
          "range": [
            610,
            700
          ],
          "assignment": "C-Cl stretch",
          "intensity": "strong"
        },
        {
          "range": [
            960,
            970
          ],
          "assignment": "C-C skeletal",
          "intensity": "weak"
        },
        {
          "range": [
            1100,
            1110
          ],
          "assignment": "C-C skeletal stretch",
          "intensity": "weak"
        },
        {
          "range": [
            1250,
            1260
          ],
          "assignment": "CH bending",
          "intensity": "medium"
        },
        {
          "range": [
            1330,
            1340
          ],
          "assignment": "CH2 wagging",
          "intensity": "weak-medium"
        },
        {
          "range": [
            1425,
            1435
          ],
          "assignment": "CH2 bending",
          "intensity": "medium"
        },
        {
          "range": [
            2910,
            2930
          ],
          "assignment": "C-H stretch",
          "intensity": "medium"
        }
      ]
    },
    {
      "name": "Polystyrene (PS)",
      "category": "polymer",
      "source": "socrates2001, coates2000; cross-check: sdbs",
      "peaks": [
        {
          "range": [
            695,
            700
          ],
          "assignment": "Aromatic ring bending",
          "intensity": "strong"
        },
        {
          "range": [
            755,
            760
          ],
          "assignment": "Aromatic C-H out-of-plane bend (monosubstituted)",
          "intensity": "strong"
        },
        {
          "range": [
            1450,
            1455
          ],
          "assignment": "CH2 bending",
          "intensity": "medium"
        },
        {
          "range": [
            1490,
            1495
          ],
          "assignment": "Aromatic C=C stretch",
          "intensity": "medium"
        },
        {
          "range": [
            1600,
            1605
          ],
          "assignment": "Aromatic C=C stretch",
          "intensity": "medium"
        },
        {
          "range": [
            2848,
            2855
          ],
          "assignment": "C-H symmetric stretch (CH2)",
          "intensity": "medium"
        },
        {
          "range": [
            2920,
            2930
          ],
          "assignment": "C-H asymmetric stretch (CH2)",
          "intensity": "medium"
        },
        {
          "range": [
            3020,
            3060
          ],
          "assignment": "Aromatic C-H stretch",
          "intensity": "weak"
        },
        {
          "range": [
            3080,
            3100
          ],
          "assignment": "Aromatic C-H stretch",
          "intensity": "weak"
        }
      ]
    },
    {
      "name": "Polyethylene Terephthalate (PET)",
      "category": "polymer",
      "source": "socrates2001, coates2000; cross-check: sdbs",
      "peaks": [
        {
          "range": [
            720,
            730
          ],
          "assignment": "Aromatic ring out-of-plane bend",
          "intensity": "medium"
        },
        {
          "range": [
            870,
            875
          ],
          "assignment": "Aromatic C-H bend",
          "intensity": "weak"
        },
        {
          "range": [
            970,
            975
          ],
          "assignment": "O-CH2 stretch (ethylene glycol trans)",
          "intensity": "weak-medium"
        },
        {
          "range": [
            1015,
            1020
          ],
          "assignment": "Aromatic ring vibration",
          "intensity": "medium"
        },
        {
          "range": [
            1090,
            1100
          ],
          "assignment": "C-O stretch",
          "intensity": "medium"
        },
        {
          "range": [
            1120,
            1130
          ],
          "assignment": "C-O stretch (ester)",
          "intensity": "medium"
        },
        {
          "range": [
            1240,
            1260
          ],
          "assignment": "C-O stretch (ester)",
          "intensity": "strong"
        },
        {
          "range": [
            1340,
            1345
          ],
          "assignment": "CH2 wagging",
          "intensity": "medium"
        },
        {
          "range": [
            1712,
            1720
          ],
          "assignment": "C=O stretch (ester)",
          "intensity": "strong"
        },
        {
          "range": [
            3050,
            3060
          ],
          "assignment": "Aromatic C-H stretch",
          "intensity": "weak"
        }
      ]
    },
    {
      "name": "Poly(methyl methacrylate) (PMMA)",
      "category": "polymer",
      "source": "socrates2001, coates2000; cross-check: sdbs",
      "peaks": [
        {
          "range": [
            750,
            755
          ],
          "assignment": "C-H rock / skeletal",
          "intensity": "weak"
        },
        {
          "range": [
            840,
            845
          ],
          "assignment": "C-O-C symmetric stretch",
          "intensity": "weak"
        },
        {
          "range": [
            985,
            990
          ],
          "assignment": "C-O stretch",
          "intensity": "medium"
        },
        {
          "range": [
            1140,
            1150
          ],
          "assignment": "C-O-C symmetric stretch",
          "intensity": "strong"
        },
        {
          "range": [
            1195,
            1200
          ],
          "assignment": "C-O-C stretch",
          "intensity": "medium"
        },
        {
          "range": [
            1240,
            1270
          ],
          "assignment": "C-O-C asymmetric stretch",
          "intensity": "strong"
        },
        {
          "range": [
            1385,
            1390
          ],
          "assignment": "C-H bending (CH3)",
          "intensity": "medium"
        },
        {
          "range": [
            1435,
            1450
          ],
          "assignment": "O-CH3 bending",
          "intensity": "medium"
        },
        {
          "range": [
            1480,
            1485
          ],
          "assignment": "CH2 bending (alpha-methyl)",
          "intensity": "weak"
        },
        {
          "range": [
            1725,
            1735
          ],
          "assignment": "C=O stretch (ester)",
          "intensity": "strong"
        },
        {
          "range": [
            2950,
            2955
          ],
          "assignment": "C-H stretch (CH2)",
          "intensity": "medium"
        },
        {
          "range": [
            2990,
            3000
          ],
          "assignment": "C-H asymmetric stretch (CH3)",
          "intensity": "medium"
        }
      ]
    },
    {
      "name": "Polycarbonate (PC)",
      "category": "polymer",
      "source": "socrates2001, coates2000; cross-check: sdbs",
      "peaks": [
        {
          "range": [
            769,
            775
          ],
          "assignment": "Aromatic ring out-of-plane bend",
          "intensity": "medium"
        },
        {
          "range": [
            825,
            835
          ],
          "assignment": "Aromatic ring C-H bend (para-substituted)",
          "intensity": "medium"
        },
        {
          "range": [
            1010,
            1020
          ],
          "assignment": "Aromatic ring vibration",
          "intensity": "medium"
        },
        {
          "range": [
            1080,
            1085
          ],
          "assignment": "Aromatic ring breathing",
          "intensity": "weak"
        },
        {
          "range": [
            1160,
            1195
          ],
          "assignment": "C-O-C stretch",
          "intensity": "strong"
        },
        {
          "range": [
            1215,
            1230
          ],
          "assignment": "C-O stretch (asymmetric)",
          "intensity": "strong"
        },
        {
          "range": [
            1500,
            1510
          ],
          "assignment": "Aromatic C=C stretch",
          "intensity": "strong"
        },
        {
          "range": [
            1770,
            1780
          ],
          "assignment": "C=O stretch (carbonate)",
          "intensity": "strong"
        },
        {
          "range": [
            2965,
            2970
          ],
          "assignment": "C-H stretch (CH3)",
          "intensity": "medium"
        },
        {
          "range": [
            3030,
            3070
          ],
          "assignment": "Aromatic C-H stretch",
          "intensity": "weak"
        }
      ]
    },
    {
      "name": "Nylon 6 / Polyamide (PA6)",
      "category": "polymer",
      "source": "socrates2001, coates2000; cross-check: sdbs",
      "peaks": [
        {
          "range": [
            685,
            690
          ],
          "assignment": "N-H out-of-plane bend / Amide V",
          "intensity": "medium"
        },
        {
          "range": [
            955,
            965
          ],
          "assignment": "Amide skeletal (C-C(=O)-N)",
          "intensity": "weak"
        },
        {
          "range": [
            1150,
            1160
          ],
          "assignment": "C-C stretch / skeletal",
          "intensity": "weak"
        },
        {
          "range": [
            1200,
            1220
          ],
          "assignment": "C-N stretch (Amide III)",
          "intensity": "medium"
        },
        {
          "range": [
            1260,
            1275
          ],
          "assignment": "Amide III",
          "intensity": "medium"
        },
        {
          "range": [
            1535,
            1550
          ],
          "assignment": "N-H bend + C-N stretch (Amide II)",
          "intensity": "strong"
        },
        {
          "range": [
            1630,
            1650
          ],
          "assignment": "C=O stretch (Amide I)",
          "intensity": "strong"
        },
        {
          "range": [
            2850,
            2860
          ],
          "assignment": "C-H symmetric stretch (CH2)",
          "intensity": "medium"
        },
        {
          "range": [
            2920,
            2935
          ],
          "assignment": "C-H asymmetric stretch (CH2)",
          "intensity": "strong"
        },
        {
          "range": [
            3070,
            3090
          ],
          "assignment": "N-H bend overtone / Amide B",
          "intensity": "weak"
        },
        {
          "range": [
            3290,
            3310
          ],
          "assignment": "N-H stretch",
          "intensity": "strong"
        }
      ]
    },
    {
      "name": "Nylon 6,6 (PA66)",
      "category": "polymer",
      "source": "socrates2001, coates2000; cross-check: sdbs",
      "peaks": [
        {
          "range": [
            690,
            700
          ],
          "assignment": "N-H out-of-plane bend / Amide V",
          "intensity": "medium"
        },
        {
          "range": [
            935,
            940
          ],
          "assignment": "Amide skeletal (C-C(=O)-N)",
          "intensity": "weak"
        },
        {
          "range": [
            1145,
            1155
          ],
          "assignment": "C-C stretch / skeletal",
          "intensity": "weak"
        },
        {
          "range": [
            1200,
            1220
          ],
          "assignment": "C-N stretch / Amide III",
          "intensity": "medium"
        },
        {
          "range": [
            1370,
            1380
          ],
          "assignment": "CH2 wagging",
          "intensity": "weak-medium"
        },
        {
          "range": [
            1535,
            1545
          ],
          "assignment": "N-H bend + C-N stretch (Amide II)",
          "intensity": "strong"
        },
        {
          "range": [
            1635,
            1645
          ],
          "assignment": "C=O stretch (Amide I)",
          "intensity": "strong"
        },
        {
          "range": [
            2850,
            2860
          ],
          "assignment": "C-H symmetric stretch (CH2)",
          "intensity": "medium"
        },
        {
          "range": [
            2925,
            2935
          ],
          "assignment": "C-H asymmetric stretch (CH2)",
          "intensity": "strong"
        },
        {
          "range": [
            3300,
            3310
          ],
          "assignment": "N-H stretch",
          "intensity": "strong"
        }
      ]
    },
    {
      "name": "Polytetrafluoroethylene (PTFE, Teflon)",
      "category": "polymer",
      "source": "socrates2001, coates2000; cross-check: sdbs",
      "peaks": [
        {
          "range": [
            500,
            510
          ],
          "assignment": "CF2 wagging",
          "intensity": "weak"
        },
        {
          "range": [
            555,
            560
          ],
          "assignment": "CF2 rocking",
          "intensity": "weak"
        },
        {
          "range": [
            635,
            645
          ],
          "assignment": "CF2 bending",
          "intensity": "medium"
        },
        {
          "range": [
            1120,
            1210
          ],
          "assignment": "C-F asymmetric stretch",
          "intensity": "strong"
        },
        {
          "range": [
            1240,
            1245
          ],
          "assignment": "C-F stretch (crystalline component)",
          "intensity": "strong"
        },
        {
          "range": [
            2360,
            2370
          ],
          "assignment": "C-F combination band",
          "intensity": "weak"
        }
      ]
    },
    {
      "name": "Polyurethane (PU)",
      "category": "polymer",
      "source": "socrates2001, coates2000; cross-check: sdbs",
      "peaks": [
        {
          "range": [
            770,
            780
          ],
          "assignment": "N-H out-of-plane bend / skeletal",
          "intensity": "weak"
        },
        {
          "range": [
            1070,
            1100
          ],
          "assignment": "C-O stretch",
          "intensity": "medium"
        },
        {
          "range": [
            1220,
            1240
          ],
          "assignment": "C-O-C stretch",
          "intensity": "medium"
        },
        {
          "range": [
            1410,
            1420
          ],
          "assignment": "CH2 bending",
          "intensity": "weak-medium"
        },
        {
          "range": [
            1530,
            1540
          ],
          "assignment": "N-H bend + C-N stretch (Amide II)",
          "intensity": "strong"
        },
        {
