Repository: ezzyousef/FTIR-XRD-Analysis-Toolkit

# FTIR & XRD Analysis Toolkit

A Windows desktop application (PySide6) for FTIR spectra and X-ray diffraction patterns,
built on the lab's shared **labkit** interface — the same one as AeroLab Studio, the DV1
Viscosity Logger and Supercap Suite: a navigation rail, light and dark themes, a Ctrl+K
command palette, undo/redo, styled OriginLab graphs, Excel workbooks and PDF reports.

Made by Ezzeldien Yousef (ezzyousef@aucegypt.edu), Energy Materials Laboratory (EML).
A step-by-step user guide with screenshots is in `FTIR_XRD_Toolkit_User_Guide.docx` (this folder).

- **FTIR**: multi-spectrum overlay, smoothing, baseline correction, ATR correction,

File: database/xrd_reference_db.json
{
  "_meta": {
    "note": "d-spacings (Angstrom) below are representative values calculated from widely published unit-cell parameters / powder patterns for these phases (Cu Ka1 = 1.540562 A used where a 2theta reference is quoted). They are NOT a substitute for a certified ICDD PDF-2/PDF-4 card -- treat matches as a screening aid and confirm anything consequential against the certified database or the Crystallography Open Database. Matching works at any wavelength because the toolkit compares d-spacings (wavelength-independent), not raw 2theta.",
    "units": "d-spacing (Angstrom)",
    "version": "1.0",
    "wavelength_used_for_reference": "Cu Ka1 (1.540562 A)",
    "references": [
      {
        "id": "cullity2001",
        "citation": "Cullity, B.D.; Stock, S.R. - Elements of X-Ray Diffraction, 3rd ed., Prentice Hall, 2001."
      },
      {
        "id": "icdd",
        "citation": "ICDD Powder Diffraction File (PDF-2 / PDF-4), International Centre for Diffraction Data - the certified reference for definitive phase identification."
      },
      {
        "id": "cod",
        "citation": "Crystallography Open Database (COD), crystallography.net - open-access crystal structure data, for cross-checking unit-cell/d-spacing values."
      },
      {
        "id": "mullica1984",
        "citation": "Mullica, D.F.; Sappenfield, E.L.; Boatner, L.A. – Structure and crystallographic data for rare-earth orthovanadates, Inorg. Chim. Acta 95 (1984) 231."
      },
      {
        "id": "baglio1968",
        "citation": "Baglio, J.A.; Gashurov, G. – Refinement of the crystal structure of zircon-type YVO4, Acta Crystallogr. B 24 (1968) 292."
      },
      {
        "id": "wyckoff1963",
        "citation": "Wyckoff, R.W.G. – Crystal Structures, 2nd ed., Vol. 1, Interscience/Wiley, 1963 (fluorite-type CeO2)."
      }
    ]
  },
  "phases": [
    {
      "name": "Quartz, alpha (SiO2)",
      "category": "mineral",
      "crystal_system": "trigonal",
      "lattice_params": {
        "a": 4.913,
        "c": 5.405
      },
      "source": "cullity2001, icdd, cod",
      "peaks": [
        {
          "d_A": 4.257,
          "hkl": "100",
          "rel_intensity": 22
        },
        {
          "d_A": 3.343,
          "hkl": "101",
          "rel_intensity": 100
        },
        {
          "d_A": 2.458,
          "hkl": "110",
          "rel_intensity": 8
        },
        {
          "d_A": 2.282,
          "hkl": "102",
          "rel_intensity": 8
        },
        {
          "d_A": 2.237,
          "hkl": "111",
          "rel_intensity": 4
        },
        {
          "d_A": 2.128,
          "hkl": "200",
          "rel_intensity": 5
        },
        {
          "d_A": 1.98,
          "hkl": "201",
          "rel_intensity": 2
        },
        {
          "d_A": 1.817,
          "hkl": "112",
          "rel_intensity": 13
        },
        {
          "d_A": 1.672,
          "hkl": "202",
          "rel_intensity": 9
        },
        {
          "d_A": 1.541,
          "hkl": "211",
          "rel_intensity": 4
        },
        {
          "d_A": 1.453,
          "hkl": "113",
          "rel_intensity": 9
        },
        {
          "d_A": 1.382,
          "hkl": "300",
          "rel_intensity": 6
        },
        {
          "d_A": 1.288,
          "hkl": "220",
          "rel_intensity": 6
        }
      ],
      "elements": [
        "Si",
        "O"
      ]
    },
    {
      "name": "Calcite (CaCO3)",
      "category": "mineral",
      "crystal_system": "trigonal",
      "lattice_params": {
        "a": 4.99,
        "c": 17.06
      },
      "source": "cullity2001, icdd, cod",
      "peaks": [
        {
          "d_A": 3.86,
          "hkl": "012",
          "rel_intensity": 12
        },
        {
          "d_A": 3.035,
          "hkl": "104",
          "rel_intensity": 100
        },
        {
          "d_A": 2.845,
          "hkl": "006",
          "rel_intensity": 2
        },
        {
          "d_A": 2.495,
          "hkl": "110",
          "rel_intensity": 14
        },
        {
          "d_A": 2.285,
          "hkl": "113",
          "rel_intensity": 18
        },
        {
          "d_A": 2.095,
          "hkl": "202",
          "rel_intensity": 17
        },
        {
          "d_A": 1.927,
          "hkl": "024",
          "rel_intensity": 17
        },
        {
          "d_A": 1.875,
          "hkl": "018",
          "rel_intensity": 8
        },
        {
          "d_A": 1.626,
          "hkl": "116",
          "rel_intensity": 17
        },
        {
          "d_A": 1.604,
          "hkl": "211",
          "rel_intensity": 6
        },
        {
          "d_A": 1.525,
          "hkl": "122",
          "rel_intensity": 5
        },
        {
          "d_A": 1.518,
          "hkl": "300",
          "rel_intensity": 5
        }
      ],
      "elements": [
        "Ca",
        "C",
        "O"
      ]
    },
    {
      "name": "Dolomite (CaMg(CO3)2)",
      "category": "mineral",
      "crystal_system": "trigonal",
      "lattice_params": {
        "a": 4.81,
        "c": 16.02
      },
      "source": "cullity2001, icdd, cod",
      "peaks": [
        {
          "d_A": 2.886,
          "hkl": "104",
          "rel_intensity": 100
        },
        {
          "d_A": 2.192,
          "hkl": "113",
          "rel_intensity": 30
        },
        {
          "d_A": 1.786,
          "hkl": "202",
          "rel_intensity": 25
        },
        {
          "d_A": 1.786,
          "hkl": "024",
          "rel_intensity": 15
        },
        {
          "d_A": 2.539,
          "hkl": "110",
          "rel_intensity": 5
        },
        {
          "d_A": 3.7,
          "hkl": "012",
          "rel_intensity": 6
        }
      ],
      "elements": [
        "Ca",
        "Mg",
        "C",
        "O"
      ]
    },
    {
      "name": "Corundum, alpha-Al2O3 (sapphire)",
      "category": "oxide",
      "crystal_system": "trigonal",
      "lattice_params": {
        "a": 4.758,
        "c": 12.99
      },
      "source": "cullity2001, icdd, cod",
      "peaks": [
        {
          "d_A": 3.479,
          "hkl": "012",
          "rel_intensity": 58
        },
        {
          "d_A": 2.552,
          "hkl": "104",
          "rel_intensity": 97
        },
        {
          "d_A": 2.379,
          "hkl": "110",
          "rel_intensity": 42
        },
        {
          "d_A": 2.165,
          "hkl": "113",
          "rel_intensity": 6
        },
        {
          "d_A": 2.085,
          "hkl": "006",
          "rel_intensity": 4
        },
        {
          "d_A": 1.964,
          "hkl": "024",
          "rel_intensity": 91
        },
        {
          "d_A": 1.74,
          "hkl": "116",
          "rel_intensity": 100
        },
        {
          "d_A": 1.601,
          "hkl": "211",
          "rel_intensity": 4
        },
        {
          "d_A": 1.546,
          "hkl": "122",
          "rel_intensity": 41
        },
        {
          "d_A": 1.404,
          "hkl": "300",
          "rel_intensity": 20
        },
        {
          "d_A": 1.374,
          "hkl": "1,0,10",
          "rel_intensity": 32
        },
        {
          "d_A": 1.337,
          "hkl": "119",
          "rel_intensity": 13
        }
      ],
      "elements": [
        "Al",
        "O"
      ]
    },
    {
      "name": "Rutile (TiO2)",
      "category": "oxide",
      "crystal_system": "tetragonal",
      "lattice_params": {
        "a": 4.594,
        "c": 2.959
      },
      "source": "cullity2001, icdd, cod",
      "peaks": [
        {
          "d_A": 3.247,
          "hkl": "110",
          "rel_intensity": 100
        },
        {
          "d_A": 2.487,
          "hkl": "101",
          "rel_intensity": 50
        },
        {
          "d_A": 2.297,
          "hkl": "200",
          "rel_intensity": 10
        },
        {
          "d_A": 2.188,
          "hkl": "111",
          "rel_intensity": 20
        },
        {
          "d_A": 1.9737,
          "hkl": "210",
          "rel_intensity": 10
        },
        {
          "d_A": 1.6874,
          "hkl": "211",
          "rel_intensity": 60
        },
        {
          "d_A": 1.6237,
          "hkl": "220",
          "rel_intensity": 20
        },
        {
          "d_A": 1.4535,
          "hkl": "002",
          "rel_intensity": 10
        },
        {
          "d_A": 1.4237,
          "hkl": "310",
          "rel_intensity": 10
        },
        {
          "d_A": 1.3598,
          "hkl": "301",
          "rel_intensity": 20
        }
      ],
      "elements": [
        "Ti",
        "O"
      ]
    },
    {
      "name": "Anatase (TiO2)",
      "category": "oxide",
      "crystal_system": "tetragonal",
      "lattice_params": {
        "a": 3.7845,
        "c": 9.5143
      },
      "source": "cullity2001, icdd, cod",
      "peaks": [
        {
          "d_A": 3.52,
          "hkl": "101",
          "rel_intensity": 100
        },
        {
          "d_A": 2.431,
          "hkl": "004",
          "rel_intensity": 10
        },
        {
          "d_A": 2.378,
          "hkl": "200",
          "rel_intensity": 20
        },
        {
          "d_A": 1.892,
          "hkl": "105",
          "rel_intensity": 20
        },
        {
          "d_A": 1.699,
          "hkl": "211",
          "rel_intensity": 20
        },
        {
          "d_A": 1.665,
          "hkl": "204",
          "rel_intensity": 14
        },
        {
          "d_A": 1.492,
          "hkl": "116",
          "rel_intensity": 6
        },
        {
          "d_A": 1.48,
          "hkl": "220",
          "rel_intensity": 6
        },
        {
          "d_A": 1.364,
          "hkl": "215",
          "rel_intensity": 8
        }
      ],
      "elements": [
        "Ti",
        "O"
      ]
    },
    {
      "name": "Halite (NaCl, rock salt)",
      "category": "salt",
      "crystal_system": "cubic",
      "lattice_params": {
        "a": 5.6402
      },
      "source": "cullity2001, icdd, cod",
      "peaks": [
        {
          "d_A": 3.257,
          "hkl": "111",
          "rel_intensity": 13
        },
        {
          "d_A": 2.821,
          "hkl": "200",
          "rel_intensity": 100
        },
        {
          "d_A": 1.994,
          "hkl": "220",
          "rel_intensity": 55
        },
        {
          "d_A": 1.701,
          "hkl": "311",
          "rel_intensity": 15
        },
        {
          "d_A": 1.628,
          "hkl": "222",
          "rel_intensity": 6
        },
        {
          "d_A": 1.41,
          "hkl": "400",
          "rel_intensity": 5
        },
        {
          "d_A": 1.294,
          "hkl": "331",
          "rel_intensity": 11
        },
        {
          "d_A": 1.261,
          "hkl": "420",
          "rel_intensity": 13
        },
        {
          "d_A": 1.151,
          "hkl": "422",
          "rel_intensity": 8
        },
        {
          "d_A": 1.085,
          "hkl": "333",
          "rel_intensity": 8
        }
      ],
      "elements": [
        "Na",
        "Cl"
      ]
    },
    {
      "name": "Sylvite (KCl)",
      "category": "salt",
      "crystal_system": "cubic",
      "lattice_params": {
        "a": 6.293
      },
      "source": "cullity2001, icdd, cod",
      "peaks": [
        {
          "d_A": 3.633,
          "hkl": "111",
          "rel_intensity": 16
        },
        {
          "d_A": 3.146,
          "hkl": "200",
          "rel_intensity": 100
        },
        {
          "d_A": 2.225,
          "hkl": "220",
          "rel_intensity": 57
        },
        {
          "d_A": 1.898,
          "hkl": "311",
          "rel_intensity": 17
        },
        {
          "d_A": 1.816,
          "hkl": "222",
          "rel_intensity": 7
        },
        {
          "d_A": 1.573,
          "hkl": "400",
          "rel_intensity": 6
        },
        {
          "d_A": 1.444,
          "hkl": "331",
          "rel_intensity": 13
        },
        {
          "d_A": 1.404,
          "hkl": "420",
          "rel_intensity": 14
        }
      ],
      "elements": [
        "K",
        "Cl"
      ]
    },
    {
      "name": "Gold (Au)",
      "category": "metal",
      "crystal_system": "cubic (FCC)",
      "lattice_params": {
        "a": 4.0786
      },
      "source": "cullity2001, icdd, cod",
      "peaks": [
        {
          "d_A": 2.355,
          "hkl": "111",
          "rel_intensity": 100
        },
        {
          "d_A": 2.039,
          "hkl": "200",
          "rel_intensity": 52
        },
        {
          "d_A": 1.442,
          "hkl": "220",
          "rel_intensity": 32
        },
        {
          "d_A": 1.23,
          "hkl": "311",
          "rel_intensity": 36
        },
        {
          "d_A": 1.178,
          "hkl": "222",
          "rel_intensity": 12
        }
      ],
      "elements": [
        "Au"
      ]
    },
    {
      "name": "Silver (Ag)",
      "category": "metal",
      "crystal_system": "cubic (FCC)",
      "lattice_params": {
        "a": 4.0857
      },
      "source": "cullity2001, icdd, cod",
      "peaks": [
        {
          "d_A": 2.359,
          "hkl": "111",
          "rel_intensity": 100
        },
        {
          "d_A": 2.044,
          "hkl": "200",
          "rel_intensity": 40
        },
        {
          "d_A": 1.445,
          "hkl": "220",
          "rel_intensity": 25
        },
        {
          "d_A": 1.231,
          "hkl": "311",
          "rel_intensity": 30
        },
        {
          "d_A": 1.179,
          "hkl": "222",
          "rel_intensity": 10
        }
      ],
      "elements": [
        "Ag"
      ]
    },
    {
      "name": "Copper (Cu)",
      "category": "metal",
      "crystal_system": "cubic (FCC)",
      "lattice_params": {
        "a": 3.615
      },
      "source": "cullity2001, icdd, cod",
      "peaks": [
        {
          "d_A": 2.088,
          "hkl": "111",
          "rel_intensity": 100
        },
        {
          "d_A": 1.808,
          "hkl": "200",
          "rel_intensity": 46
        },
        {
          "d_A": 1.278,
          "hkl": "220",
          "rel_intensity": 20
        },
        {
          "d_A": 1.09,
          "hkl": "311",
          "rel_intensity": 17
        },
        {
          "d_A": 1.044,
          "hkl": "222",
          "rel_intensity": 5
        }
      ],
      "elements": [
        "Cu"
      ]
    },
    {
      "name": "Iron, alpha (ferrite)",
      "category": "metal",
      "crystal_system": "cubic (BCC)",
      "lattice_params": {
        "a": 2.8665
      },
      "source": "cullity2001, icdd, cod",
      "peaks": [
        {
          "d_A": 2.0268,
          "hkl": "110",
          "rel_intensity": 100
        },
        {
          "d_A": 1.4332,
          "hkl": "200",
          "rel_intensity": 20
        },
        {
          "d_A": 1.1702,
          "hkl": "211",
          "rel_intensity": 30
        },
        {
          "d_A": 1.0134,
          "hkl": "220",
          "rel_intensity": 10
        },
        {
          "d_A": 0.9061,
          "hkl": "310",
          "rel_intensity": 12
        }
      ],
      "elements": [
        "Fe"
      ]
    },
    {
      "name": "Aluminum (Al)",
      "category": "metal",
      "crystal_system": "cubic (FCC)",
      "lattice_params": {
        "a": 4.0495
      },
      "source": "cullity2001, icdd, cod",
      "peaks": [
        {
          "d_A": 2.338,
          "hkl": "111",
          "rel_intensity": 100
        },
        {
          "d_A": 2.024,
          "hkl": "200",
          "rel_intensity": 47
        },
        {
          "d_A": 1.431,
          "hkl": "220",
          "rel_intensity": 22
        },
        {
          "d_A": 1.221,
          "hkl": "311",
          "rel_intensity": 24
        },
        {
          "d_A": 1.169,
          "hkl": "222",
          "rel_intensity": 7
        }
      ],
      "elements": [
        "Al"
      ]
    },
    {
      "name": "Nickel (Ni)",
      "category": "metal",
      "crystal_system": "cubic (FCC)",
      "lattice_params": {
        "a": 3.5238
      },
      "source": "cullity2001, icdd, cod",
      "peaks": [
        {
          "d_A": 2.034,
          "hkl": "111",
          "rel_intensity": 100
        },
        {
          "d_A": 1.762,
          "hkl": "200",
          "rel_intensity": 42
        },
        {
          "d_A": 1.246,
          "hkl": "220",
          "rel_intensity": 21
        },
        {
          "d_A": 1.062,
          "hkl": "311",
          "rel_intensity": 20
        },
        {
          "d_A": 1.017,
          "hkl": "222",
          "rel_intensity": 6
        }
      ],
      "elements": [
        "Ni"
      ]
    },
    {
      "name": "Silicon (Si)",
      "category": "semiconductor",
      "crystal_system": "cubic (diamond)",
      "lattice_params": {
        "a": 5.431
      },
      "source": "cullity2001, icdd, cod",
      "peaks": [
        {
          "d_A": 3.138,
          "hkl": "111",
          "rel_intensity": 100
        },
        {
          "d_A": 1.92,
          "hkl": "220",
          "rel_intensity": 55
        },
        {
          "d_A": 1.637,
          "hkl": "311",
          "rel_intensity": 30
        },
        {
          "d_A": 1.357,
          "hkl": "400",
          "rel_intensity": 6
        },
        {
          "d_A": 1.245,
          "hkl": "331",
          "rel_intensity": 11
        },
        {
          "d_A": 1.108,
          "hkl": "422",
          "rel_intensity": 12
        }
      ],
      "elements": [
        "Si"
      ]
    },
    {
      "name": "Graphite (C, hexagonal)",
      "category": "carbon",
      "crystal_system": "hexagonal",
      "lattice_params": {
        "a": 2.461,
        "c": 6.708
      },
      "source": "cullity2001, icdd, cod",
      "peaks": [
        {
          "d_A": 3.35,
          "hkl": "002",
          "rel_intensity": 100
        },
        {
          "d_A": 2.13,
          "hkl": "100",
          "rel_intensity": 6
        },
        {
          "d_A": 2.03,
          "hkl": "101",
          "rel_intensity": 8
        },
        {
          "d_A": 1.68,
          "hkl": "004",
          "rel_intensity": 3
        },
        {
          "d_A": 1.54,
          "hkl": "110",
          "rel_intensity": 4
        },
        {
          "d_A": 1.23,
          "hkl": "112",
          "rel_intensity": 2
        }
      ],
      "elements": [
        "C"
      ]
    },
    {
      "name": "Zincite (ZnO, wurtzite)",
      "category": "oxide",
      "crystal_system": "hexagonal",
      "lattice_params": {
        "a": 3.2495,
        "c": 5.2069
      },
      "source": "cullity2001, icdd, cod",
      "peaks": [
        {
          "d_A": 2.816,
          "hkl": "100",
          "rel_intensity": 57
        },
        {
          "d_A": 2.602,
          "hkl": "002",
          "rel_intensity": 44
        },
        {
          "d_A": 2.476,
          "hkl": "101",
          "rel_intensity": 100
        },
        {
          "d_A": 1.911,
          "hkl": "102",
          "rel_intensity": 23
        },
        {
          "d_A": 1.625,
          "hkl": "110",
          "rel_intensity": 32
        },
        {
          "d_A": 1.477,
          "hkl": "103",
          "rel_intensity": 29
        },
        {
          "d_A": 1.406,
          "hkl": "200",
          "rel_intensity": 4
        },
        {
          "d_A": 1.379,
          "hkl": "112",
          "rel_intensity": 23
        },
        {
          "d_A": 1.358,
          "hkl": "201",
          "rel_intensity": 13
        }
      ],
      "elements": [
        "Zn",
        "O"
      ]
    },
    {
      "name": "Magnetite (Fe3O4, spinel)",
      "category": "oxide",
      "crystal_system": "cubic",
      "lattice_params": {
        "a": 8.396
      },
      "source": "cullity2001, icdd, cod",
      "peaks": [
        {
          "d_A": 2.967,
          "hkl": "220",
          "rel_intensity": 30
        },
        {
          "d_A": 2.532,
          "hkl": "311",
          "rel_intensity": 100
        },
        {
          "d_A": 2.099,
          "hkl": "400",
          "rel_intensity": 20
        },
        {
          "d_A": 1.715,
          "hkl": "422",
          "rel_intensity": 10
        },
        {
          "d_A": 1.616,
          "hkl": "511",
          "rel_intensity": 30
        },
        {
          "d_A": 1.485,
          "hkl": "440",
          "rel_intensity": 40
        }
      ],
      "elements": [
        "Fe",
        "O"
      ]
    },
    {
      "name": "Hematite (alpha-Fe2O3)",
      "category": "oxide",
      "crystal_system": "trigonal",
      "lattice_params": {
        "a": 5.038,
        "c": 13.772
      },
      "source": "cullity2001, icdd, cod",
      "peaks": [
        {
          "d_A": 3.684,
          "hkl": "012",
          "rel_intensity": 25
        },
        {
          "d_A": 2.7,
          "hkl": "104",
          "rel_intensity": 100
        },
        {
          "d_A": 2.519,
          "hkl": "110",
          "rel_intensity": 70
        },
        {
          "d_A": 2.208,
          "hkl": "113",
          "rel_intensity": 25
        },
        {
          "d_A": 1.838,
          "hkl": "024",
          "rel_intensity": 40
        },
        {
          "d_A": 1.694,
          "hkl": "116",
          "rel_intensity": 60
        },
        {
          "d_A": 1.484,
          "hkl": "214",
          "rel_intensity": 30
        },
        {
          "d_A": 1.452,
          "hkl": "300",
          "rel_intensity": 35
        }
      ],
      "elements": [
        "Fe",
        "O"
      ]
    },
    {
      "name": "Fluorite (CaF2)",
      "category": "mineral",
      "crystal_system": "cubic",
      "lattice_params": {
        "a": 5.463
      },
      "source": "cullity2001, icdd, cod",
      "peaks": [
        {
          "d_A": 3.153,
          "hkl": "111",
          "rel_intensity": 100
        },
        {
          "d_A": 1.932,
          "hkl": "220",
          "rel_intensity": 25
        },
        {
          "d_A": 1.648,
          "hkl": "311",
          "rel_intensity": 18
        },
        {
          "d_A": 1.366,
          "hkl": "400",
          "rel_intensity": 4
        },
        {
          "d_A": 1.253,
          "hkl": "331",
          "rel_intensity": 8
        },
        {
          "d_A": 1.117,
          "hkl": "422",
          "rel_intensity": 10
        }
      ],
      "elements": [
        "Ca",
        "F"
      ]
    },
    {
      "name": "Periclase (MgO)",
      "category": "oxide",
      "crystal_system": "cubic",
      "lattice_params": {
        "a": 4.212
      },
      "source": "cullity2001, icdd, cod",
      "peaks": [
        {
          "d_A": 2.431,
          "hkl": "111",
          "rel_intensity": 6
        },
        {
          "d_A": 2.106,
          "hkl": "200",
          "rel_intensity": 100
        },
        {
          "d_A": 1.489,
          "hkl": "220",
          "rel_intensity": 53
        },
        {
          "d_A": 1.27,
          "hkl": "311",
          "rel_intensity": 13
        },
        {
          "d_A": 1.216,
          "hkl": "222",
          "rel_intensity": 6
        }
      ],
      "elements": [
        "Mg",
        "O"
      ]
    },
    {
      "name": "Gypsum (CaSO4.2H2O)",
      "category": "mineral",
      "crystal_system": "monoclinic",
      "lattice_params": {
        "a": 5.679,
        "b": 15.202,
        "c": 6.522,
        "beta": 118.43
      },
      "source": "cullity2001, icdd, cod",
      "peaks": [
        {
          "d_A": 7.63,
          "hkl": "020",
          "rel_intensity": 100
        },
        {
          "d_A": 4.28,
          "hkl": "021",
          "rel_intensity": 27
        },
        {
          "d_A": 3.79,
          "hkl": "041",
          "rel_intensity": 13
        },
        {
          "d_A": 3.06,
          "hkl": "150",
          "rel_intensity": 45
        },
        {
          "d_A": 2.87,
          "hkl": "-113",
          "rel_intensity": 15
        }
      ],
      "elements": [
        "Ca",
        "S",
        "O",
        "H"
      ]
    },
    {
      "name": "Cristobalite, alpha (SiO2)",
      "category": "mineral",
      "crystal_system": "tetragonal",
      "lattice_params": {
        "a": 4.978,
        "c": 6.948
      },
      "source": "cullity2001, icdd, cod",
      "peaks": [
        {
          "d_A": 4.04,
          "hkl": "101",
          "rel_intensity": 100
        },
        {
          "d_A": 3.14,
          "hkl": "111",
          "rel_intensity": 8
        },
        {
          "d_A": 2.84,
          "hkl": "102",
          "rel_intensity": 6
        },
        {
          "d_A": 2.49,
          "hkl": "112",
          "rel_intensity": 14
        },
        {
          "d_A": 2.12,
          "hkl": "211",
          "rel_intensity": 4
        }
      ],
      "elements": [
        "Si",
        "O"
      ]
    },
    {
      "name": "Cerium(III) Orthovanadate (CeVO4)",
      "category": "oxide",
      "crystal_system": "tetragonal",
      "lattice_params": {
        "a": 7.4009,
        "c": 6.4966
      },
      "source": "mullica1984, icdd, cod -- rel_intensity values are approximate (adapted from the widely-reproduced zircon-type pattern), not a precision-verified ICDD card",
      "peaks": [
        {
          "d_A": 4.8824,
          "hkl": "101",
          "rel_intensity": 30
        },
        {
          "d_A": 3.7005,
          "hkl": "200",
          "rel_intensity": 100
        },
        {
          "d_A": 2.9491,
          "hkl": "211",
          "rel_intensity": 15
        },
        {
          "d_A": 2.7599,
          "hkl": "112",
          "rel_intensity": 65
        },
        {
          "d_A": 2.6166,
          "hkl": "220",
          "rel_intensity": 12
        },
        {
          "d_A": 2.4412,
          "hkl": "202",
          "rel_intensity": 10
        },
        {
          "d_A": 2.3063,
          "hkl": "301",
          "rel_intensity": 20
        },
        {
          "d_A": 2.0784,
          "hkl": "103",
          "rel_intensity": 5
        },
        {
          "d_A": 1.9573,
          "hkl": "321",
          "rel_intensity": 5
        },
        {
          "d_A": 1.8988,
          "hkl": "312",
          "rel_intensity": 8
        },
        {
          "d_A": 1.8502,
          "hkl": "400",
          "rel_intensity": 6
        },
        {
          "d_A": 1.4872,
          "hkl": "204",
          "rel_intensity": 4
        }
      ],
      "elements": [
        "Ce",
        "V",
        "O"
      ]
    },
    {
      "name": "Yttrium Orthovanadate (YVO4)",
      "category": "oxide",
      "crystal_system": "tetragonal",
      "lattice_params": {
        "a": 7.1183,
        "c": 6.2893
      },
      "source": "baglio1968, icdd, cod -- rel_intensity values are approximate (adapted from the widely-reproduced zircon-type pattern, isostructural with CeVO4), not a precision-verified ICDD card",
      "peaks": [
        {
          "d_A": 4.7132,
          "hkl": "101",
          "rel_intensity": 30
        },
        {
          "d_A": 3.5591,
          "hkl": "200",
          "rel_intensity": 100
        },
        {
          "d_A": 2.8403,
          "hkl": "211",
          "rel_intensity": 15
        },
        {
          "d_A": 2.6669,
          "hkl": "112",
          "rel_intensity": 65
        },
        {
          "d_A": 2.5167,
          "hkl": "220",
          "rel_intensity": 12
        },
        {
          "d_A": 2.3566,
          "hkl": "202",
          "rel_intensity": 10
        },
        {
          "d_A": 2.22,
          "hkl": "301",
          "rel_intensity": 20
        },
        {
          "d_A": 1.8304,
          "hkl": "312",
          "rel_intensity": 8
        }
      ],
      "elements": [
        "Y",
        "V",
        "O"
      ]
    },
    {
      "name": "Cerium(IV) Oxide, Cerianite (CeO2)",
      "category": "oxide",
      "crystal_system": "cubic",
      "lattice_params": {
        "a": 5.411
      },
      "source": "wyckoff1963, icdd, cod",
      "peaks": [
        {
          "d_A": 3.124,
          "hkl": "111",
          "rel_intensity": 100
        },
        {
          "d_A": 2.7055,
          "hkl": "200",
          "rel_intensity": 30
        },
        {
          "d_A": 1.9131,
          "hkl": "220",
          "rel_intensity": 52
        },
        {
          "d_A": 1.6315,
          "hkl": "311",
          "rel_intensity": 42
        },
        {
          "d_A": 1.562,
          "hkl": "222",
          "rel_intensity": 8
        },
        {
          "d_A": 1.3527,
          "hkl": "400",
          "rel_intensity": 6
        },
        {
          "d_A": 1.2414,
          "hkl": "331",
          "rel_intensity": 14
        },
        {
          "d_A": 1.2099,
          "hkl": "420",
          "rel_intensity": 14
        }
      ],
      "elements": [
        "Ce",
        "O"
      ]
    }
  ]
}

File: database/ftir_reference_db.json (part 2 of 9)
{
          "range": [
            1600,
            1610
          ],
          "assignment": "N-H bend / aromatic C=C (aromatic isocyanate residue)",
          "intensity": "weak-medium"
        },
        {
          "range": [
            1700,
            1740
          ],
          "assignment": "C=O stretch (urethane, bonded/free)",
          "intensity": "strong"
        },
        {
          "range": [
            2920,
            2970
          ],
          "assignment": "C-H stretch",
          "intensity": "medium"
        },
        {
          "range": [
            3300,
            3350
          ],
          "assignment": "N-H stretch (bonded)",
          "intensity": "strong"
        }
      ]
    },
    {
      "name": "Epoxy Resin (cured, DGEBA-type)",
      "category": "polymer",
      "source": "socrates2001, coates2000; cross-check: sdbs",
      "peaks": [
        {
          "range": [
            825,
            835
          ],
          "assignment": "Epoxide ring (residual, if uncured)",
          "intensity": "weak-medium"
        },
        {
          "range": [
            915,
            920
          ],
          "assignment": "Epoxide ring stretch (residual)",
          "intensity": "weak"
        },
        {
          "range": [
            1030,
            1040
          ],
          "assignment": "C-O stretch",
          "intensity": "medium"
        },
        {
          "range": [
            1180,
            1190
          ],
          "assignment": "C-O stretch (ether)",
          "intensity": "medium"
        },
        {
          "range": [
            1230,
            1250
          ],
          "assignment": "C-O-C stretch (aryl-alkyl ether)",
          "intensity": "strong"
        },
        {
          "range": [
            1505,
            1510
          ],
          "assignment": "Aromatic C=C stretch (para-substituted)",
          "intensity": "strong"
        },
        {
          "range": [
            1605,
            1610
          ],
          "assignment": "Aromatic C=C stretch",
          "intensity": "medium"
        },
        {
          "range": [
            2920,
            2970
          ],
          "assignment": "C-H stretch",
          "intensity": "medium"
        },
        {
          "range": [
            3350,
            3450
          ],
          "assignment": "O-H stretch (hydroxyl, post-cure)",
          "intensity": "medium, broad"
        }
      ]
    },
    {
      "name": "Acrylonitrile Butadiene Styrene (ABS)",
      "category": "polymer",
      "source": "socrates2001, coates2000; cross-check: sdbs",
      "peaks": [
        {
          "range": [
            698,
            702
          ],
          "assignment": "Aromatic ring bend",
          "intensity": "medium"
        },
        {
          "range": [
            755,
            760
          ],
          "assignment": "Aromatic C-H out-of-plane bend",
          "intensity": "medium"
        },
        {
          "range": [
            910,
            915
          ],
          "assignment": "C-H out-of-plane bend (vinyl, butadiene 1,2-addition)",
          "intensity": "weak"
        },
        {
          "range": [
            965,
            970
          ],
          "assignment": "C-H out-of-plane bend (butadiene, trans)",
          "intensity": "weak"
        },
        {
          "range": [
            1070,
            1080
          ],
          "assignment": "C-H in-plane bend (aromatic)",
          "intensity": "weak"
        },
        {
          "range": [
            1370,
            1380
          ],
          "assignment": "CH3 bending",
          "intensity": "weak"
        },
        {
          "range": [
            1450,
            1495
          ],
          "assignment": "Aromatic C=C / CH2 bend",
          "intensity": "medium"
        },
        {
          "range": [
            1600,
            1605
          ],
          "assignment": "Aromatic C=C stretch",
          "intensity": "medium"
        },
        {
          "range": [
            2237,
            2240
          ],
          "assignment": "C≡N stretch (nitrile)",
          "intensity": "medium"
        },
        {
          "range": [
            2920,
            2930
          ],
          "assignment": "C-H stretch",
          "intensity": "medium"
        },
        {
          "range": [
            3025,
            3080
          ],
          "assignment": "Aromatic C-H stretch (styrene)",
          "intensity": "weak"
        }
      ]
    },
    {
      "name": "Natural Rubber (Polyisoprene, cis)",
      "category": "polymer",
      "source": "socrates2001, coates2000; cross-check: sdbs",
      "peaks": [
        {
          "range": [
            575,
            580
          ],
          "assignment": "C=C-H out-of-plane deformation",
          "intensity": "weak"
        },
        {
          "range": [
            835,
            840
          ],
          "assignment": "C-H out-of-plane bend (=CH, cis)",
          "intensity": "medium"
        },
        {
          "range": [
            1125,
            1130
          ],
          "assignment": "C-C stretch (skeletal)",
          "intensity": "weak"
        },
        {
          "range": [
            1310,
            1320
          ],
          "assignment": "CH2 wagging",
          "intensity": "weak-medium"
        },
        {
          "range": [
            1375,
            1380
          ],
          "assignment": "CH3 symmetric bend",
          "intensity": "medium"
        },
        {
          "range": [
            1445,
            1450
          ],
          "assignment": "CH2 bending",
          "intensity": "medium"
        },
        {
          "range": [
            1660,
            1665
          ],
          "assignment": "C=C stretch (cis)",
          "intensity": "weak"
        },
        {
          "range": [
            2850,
            2860
          ],
          "assignment": "C-H symmetric stretch (CH2)",
          "intensity": "medium"
        },
        {
          "range": [
            2920,
            2930
          ],
          "assignment": "C-H asymmetric stretch (CH2)",
          "intensity": "strong"
        },
        {
          "range": [
            2960,
            2970
          ],
          "assignment": "C-H asymmetric stretch (CH3)",
          "intensity": "medium"
        }
      ]
    },
    {
      "name": "Cellulose",
      "category": "polymer",
      "source": "socrates2001, coates2000; cross-check: sdbs",
      "peaks": [
        {
          "range": [
            665,
            670
          ],
          "assignment": "C-OH out-of-plane bend",
          "intensity": "weak"
        },
        {
          "range": [
            895,
            900
          ],
          "assignment": "beta-glycosidic linkage (C-H deformation)",
          "intensity": "medium"
        },
        {
          "range": [
            1030,
            1060
          ],
          "assignment": "C-O stretch (pyranose ring)",
          "intensity": "strong"
        },
        {
          "range": [
            1155,
            1165
          ],
          "assignment": "C-O-C asymmetric stretch (glycosidic)",
          "intensity": "medium"
        },
        {
          "range": [
            1200,
            1210
          ],
          "assignment": "C-H wagging / O-H in-plane bend",
          "intensity": "weak-medium"
        },
        {
          "range": [
            1315,
            1320
          ],
          "assignment": "CH2 wagging",
          "intensity": "medium"
        },
        {
          "range": [
            1370,
            1375
          ],
          "assignment": "C-H bending",
          "intensity": "medium"
        },
        {
          "range": [
            1420,
            1430
          ],
          "assignment": "CH2 bending",
          "intensity": "medium"
        },
        {
          "range": [
            1630,
            1640
          ],
          "assignment": "O-H bending (absorbed water)",
          "intensity": "medium"
        },
        {
          "range": [
            2890,
            2900
          ],
          "assignment": "C-H stretch",
          "intensity": "medium"
        },
        {
          "range": [
            3300,
            3400
          ],
          "assignment": "O-H stretch (hydrogen bonded)",
          "intensity": "strong, broad"
        }
      ]
    },
    {
      "name": "Poly(lactic acid) (PLA)",
      "category": "polymer",
      "source": "socrates2001, coates2000, kister1998; cross-check: sdbs",
      "peaks": [
        {
          "range": [
            750,
            760
          ],
          "assignment": "C=O bend / skeletal",
          "intensity": "weak"
        },
        {
          "range": [
            865,
            875
          ],
          "assignment": "C-C stretch (amorphous)",
          "intensity": "weak"
        },
        {
          "range": [
            918,
            923
          ],
          "assignment": "CH3 rock + C-C stretch (alpha-crystal, 10_3 helix marker)",
          "intensity": "weak"
        },
        {
          "range": [
            955,
            960
          ],
          "assignment": "CH3 rock / C-C stretch (amorphous phase)",
          "intensity": "medium"
        },
        {
          "range": [
            1040,
            1050
          ],
          "assignment": "C-CH3 stretch",
          "intensity": "weak-medium"
        },
        {
          "range": [
            1080,
            1095
          ],
          "assignment": "C-O-C symmetric stretch",
          "intensity": "medium"
        },
        {
          "range": [
            1180,
            1210
          ],
          "assignment": "C-O-C asymmetric stretch",
          "intensity": "strong"
        },
        {
          "range": [
            1360,
            1390
          ],
          "assignment": "CH3 symmetric bend",
          "intensity": "medium"
        },
        {
          "range": [
            1450,
            1460
          ],
          "assignment": "CH3 asymmetric bend",
          "intensity": "medium"
        },
        {
          "range": [
            1750,
            1760
          ],
          "assignment": "C=O stretch (ester)",
          "intensity": "strong"
        },
        {
          "range": [
            2945,
            2950
          ],
          "assignment": "C-H symmetric stretch (CH3)",
          "intensity": "medium"
        },
        {
          "range": [
            2995,
            3000
          ],
          "assignment": "C-H asymmetric stretch (CH3)",
          "intensity": "medium"
        }
      ]
    },
    {
      "name": "Poly(vinyl alcohol) (PVA)",
      "category": "polymer",
      "source": "socrates2001, coates2000, peppas1977; cross-check: sdbs",
      "peaks": [
        {
          "range": [
            830,
            840
          ],
          "assignment": "C-C skeletal",
          "intensity": "weak"
        },
        {
          "range": [
            915,
            920
          ],
          "assignment": "C-C stretch",
          "intensity": "weak"
        },
        {
          "range": [
            1085,
            1097
          ],
          "assignment": "C-O stretch",
          "intensity": "strong"
        },
        {
          "range": [
            1140,
            1150
          ],
          "assignment": "C-C / C-O stretch of crystalline regions (crystallinity band)",
          "intensity": "weak-medium"
        },
        {
          "range": [
            1240,
            1250
          ],
          "assignment": "C-O stretch (acetate residual)",
          "intensity": "weak"
        },
        {
          "range": [
            1325,
            1335
          ],
          "assignment": "CH2 wagging",
          "intensity": "weak"
        },
        {
          "range": [
            1410,
            1430
          ],
          "assignment": "O-H bending / CH2 bending",
          "intensity": "medium"
        },
        {
          "range": [
            1710,
            1740
          ],
          "assignment": "C=O stretch (residual acetate)",
          "intensity": "weak"
        },
        {
          "range": [
            2840,
            2940
          ],
          "assignment": "C-H stretch (CH2)",
          "intensity": "medium"
        },
        {
          "range": [
            3200,
            3550
          ],
          "assignment": "O-H stretch (hydrogen bonded)",
          "intensity": "strong, broad"
        }
      ]
    },
    {
      "name": "Poly(vinyl acetate) (PVAc)",
      "category": "polymer",
      "source": "socrates2001, coates2000; cross-check: sdbs",
      "peaks": [
        {
          "range": [
            790,
            800
          ],
          "assignment": "C-C skeletal / rocking",
          "intensity": "weak"
        },
        {
          "range": [
            945,
            950
          ],
          "assignment": "C-O stretch",
          "intensity": "weak"
        },
        {
          "range": [
            1015,
            1030
          ],
          "assignment": "C-O-C stretch",
          "intensity": "medium"
        },
        {
          "range": [
            1220,
            1240
          ],
          "assignment": "C-O-C asymmetric stretch (acetate)",
          "intensity": "strong"
        },
        {
          "range": [
            1330,
            1340
          ],
          "assignment": "CH2 wagging",
          "intensity": "weak"
        },
        {
          "range": [
            1370,
            1375
          ],
          "assignment": "C-H bending (CH3)",
          "intensity": "medium"
        },
        {
          "range": [
            1435,
            1445
          ],
          "assignment": "CH2 bending",
          "intensity": "medium"
        },
        {
          "range": [
            1730,
            1740
          ],
          "assignment": "C=O stretch (ester)",
          "intensity": "strong"
        },
        {
          "range": [
            2935,
            2970
          ],
          "assignment": "C-H stretch",
          "intensity": "medium"
        }
      ]
    },
    {
      "name": "Polyoxymethylene / Acetal (POM)",
      "category": "polymer",
      "source": "socrates2001, coates2000; cross-check: sdbs",
      "peaks": [
        {
          "range": [
            530,
            540
          ],
          "assignment": "Skeletal deformation",
          "intensity": "weak"
        },
        {
          "range": [
            895,
            905
          ],
          "assignment": "CH2 rock",
          "intensity": "weak"
        },
        {
          "range": [
            930,
            940
          ],
          "assignment": "C-O stretch",
          "intensity": "medium"
        },
        {
          "range": [
            1080,
            1100
          ],
          "assignment": "C-O-C stretch (backbone)",
          "intensity": "strong"
        },
        {
          "range": [
            1235,
            1245
          ],
          "assignment": "C-O-C asymmetric stretch",
          "intensity": "medium"
        },
        {
          "range": [
            1385,
            1395
          ],
          "assignment": "CH2 wagging",
          "intensity": "weak-medium"
        },
        {
          "range": [
            1465,
            1475
          ],
          "assignment": "CH2 bending",
          "intensity": "medium"
        },
        {
          "range": [
            2975,
            2990
          ],
          "assignment": "C-H stretch",
          "intensity": "medium"
        }
      ]
    },
    {
      "name": "Polyetheretherketone (PEEK)",
      "category": "polymer",
      "source": "socrates2001, coates2000; cross-check: sdbs",
      "peaks": [
        {
          "range": [
            835,
            845
          ],
          "assignment": "Aromatic C-H out-of-plane bend (para-substituted)",
          "intensity": "medium"
        },
        {
          "range": [
            925,
            930
          ],
          "assignment": "Aromatic C-H in-plane bend",
          "intensity": "weak"
        },
        {
          "range": [
            1185,
            1195
          ],
          "assignment": "C-O-C symmetric stretch",
          "intensity": "medium"
        },
        {
          "range": [
            1225,
            1230
          ],
          "assignment": "Aromatic C-O-C asymmetric stretch (ether)",
          "intensity": "strong"
        },
        {
          "range": [
            1305,
            1315
          ],
          "assignment": "C-O-C asymmetric stretch (ether, secondary)",
          "intensity": "medium"
        },
        {
          "range": [
            1410,
            1420
          ],
          "assignment": "Aromatic ring stretch",
          "intensity": "weak-medium"
        },
        {
          "range": [
            1485,
            1495
          ],
          "assignment": "Aromatic C=C stretch",
          "intensity": "medium"
        },
        {
          "range": [
            1590,
            1595
          ],
          "assignment": "Aromatic C=C stretch",
          "intensity": "medium"
        },
        {
          "range": [
            1645,
            1655
          ],
          "assignment": "C=O stretch (aryl ketone)",
          "intensity": "strong"
        },
        {
          "range": [
            3060,
            3075
          ],
          "assignment": "Aromatic C-H stretch",
          "intensity": "weak"
        }
      ]
    },
    {
      "name": "Polyphenylene Sulfide (PPS)",
      "category": "polymer",
      "source": "socrates2001, coates2000; cross-check: sdbs",
      "peaks": [
        {
          "range": [
            500,
            510
          ],
          "assignment": "C-S-C skeletal deformation",
          "intensity": "weak"
        },
        {
          "range": [
            810,
            820
          ],
          "assignment": "Aromatic C-H out-of-plane bend (para-substituted)",
          "intensity": "strong"
        },
        {
          "range": [
            1010,
            1020
          ],
          "assignment": "Aromatic C-H in-plane bend",
          "intensity": "weak"
        },
        {
          "range": [
            1090,
            1100
          ],
          "assignment": "C-S stretch",
          "intensity": "medium"
        },
        {
          "range": [
            1390,
            1400
          ],
          "assignment": "Aromatic ring stretch",
          "intensity": "weak-medium"
        },
        {
          "range": [
            1470,
            1480
          ],
          "assignment": "Aromatic C=C stretch",
          "intensity": "strong"
        },
        {
          "range": [
            1570,
            1580
          ],
          "assignment": "Aromatic C=C stretch",
          "intensity": "medium"
        },
        {
          "range": [
            3060,
            3080
          ],
          "assignment": "Aromatic C-H stretch",
          "intensity": "weak"
        }
      ]
    },
    {
      "name": "Silicone / Polydimethylsiloxane (PDMS)",
      "category": "polymer",
      "source": "socrates2001, coates2000; cross-check: sdbs",
      "peaks": [
        {
          "range": [
            690,
            700
          ],
          "assignment": "Si-O-Si bending / Si-C stretch",
          "intensity": "weak-medium"
        },
        {
          "range": [
            785,
            800
          ],
          "assignment": "Si-C stretch / CH3 rock",
          "intensity": "strong"
        },
        {
          "range": [
            865,
            870
          ],
          "assignment": "Si-C stretch / CH3 rock (secondary)",
          "intensity": "medium"
        },
        {
          "range": [
            1000,
            1100
          ],
          "assignment": "Si-O-Si asymmetric stretch (backbone)",
          "intensity": "very strong, broad"
        },
        {
          "range": [
            1255,
            1265
          ],
          "assignment": "Si-CH3 symmetric bend (umbrella)",
          "intensity": "strong, sharp"
        },
        {
          "range": [
            1410,
            1420
          ],
          "assignment": "CH3 asymmetric bend",
          "intensity": "weak"
        },
        {
          "range": [
            2955,
            2965
          ],
          "assignment": "C-H asymmetric stretch (Si-CH3)",
          "intensity": "medium"
        }
      ]
    },
    {
      "name": "Ethylene Vinyl Acetate (EVA)",
      "category": "polymer",
      "source": "socrates2001, coates2000; cross-check: sdbs",
      "peaks": [
        {
          "range": [
            720,
            730
          ],
          "assignment": "CH2 rocking (long methylene sequence)",
          "intensity": "medium"
        },
        {
          "range": [
            790,
            800
          ],
          "assignment": "C-C skeletal / rocking",
          "intensity": "weak"
        },
        {
          "range": [
            1015,
            1030
          ],
          "assignment": "C-O-C stretch",
          "intensity": "medium"
        },
        {
          "range": [
            1230,
            1250
          ],
          "assignment": "C-O-C asymmetric stretch (acetate)",
          "intensity": "strong"
        },
        {
          "range": [
            1370,
            1380
          ],
          "assignment": "CH3 bending (acetate)",
          "intensity": "medium"
        },
        {
          "range": [
            1460,
            1470
          ],
          "assignment": "CH2 bending",
          "intensity": "medium"
        },
        {
          "range": [
            1735,
            1740
          ],
          "assignment": "C=O stretch (acetate ester)",
          "intensity": "strong"
        },
        {
          "range": [
            2845,
            2855
          ],
          "assignment": "C-H symmetric stretch (CH2)",
          "intensity": "medium"
        },
        {
          "range": [
            2915,
            2925
          ],
          "assignment": "C-H asymmetric stretch (CH2)",
          "intensity": "strong"
        }
      ]
    },
    {
      "name": "Styrene-Butadiene Rubber (SBR)",
      "category": "polymer",
      "source": "socrates2001, coates2000; cross-check: sdbs",
      "peaks": [
        {
          "range": [
            540,
            545
          ],
          "assignment": "Ring deformation",
          "intensity": "weak"
        },
        {
          "range": [
            695,
            700
          ],
          "assignment": "Aromatic ring bend",
          "intensity": "medium"
        },
        {
          "range": [
            755,
            760
          ],
          "assignment": "Aromatic C-H out-of-plane bend",
          "intensity": "medium"
        },
        {
          "range": [
            905,
            915
          ],
          "assignment": "C-H out-of-plane bend (vinyl C=C)",
          "intensity": "medium"
        },
        {
          "range": [
            963,
            970
          ],
          "assignment": "C-H out-of-plane bend (trans C=C, butadiene)",
          "intensity": "medium"
        },
        {
          "range": [
            1070,
            1080
          ],
          "assignment": "C-H in-plane bend (aromatic)",
          "intensity": "weak"
        },
        {
          "range": [
            1450,
            1460
          ],
          "assignment": "CH2 bending",
          "intensity": "medium"
        },
        {
          "range": [
            1600,
            1605
          ],
          "assignment": "Aromatic C=C stretch",
          "intensity": "weak"
        },
        {
          "range": [
            2915,
            2925
          ],
          "assignment": "C-H asymmetric stretch (CH2)",
          "intensity": "medium"
        },
        {
          "range": [
            3025,
            3060
          ],
          "assignment": "Aromatic C-H stretch",
          "intensity": "weak"
        }
      ]
    },
    {
      "name": "Polychloroprene (Neoprene)",
      "category": "polymer",
      "source": "socrates2001, coates2000; cross-check: sdbs",
      "peaks": [
        {
          "range": [
            820,
            840
          ],
          "assignment": "C-Cl stretch",
          "intensity": "strong"
        },
        {
          "range": [
            910,
            920
          ],
          "assignment": "C-Cl stretch (secondary conformer)",
          "intensity": "weak-medium"
        },
        {
          "range": [
            1130,
            1140
          ],
          "assignment": "C-C skeletal stretch",
          "intensity": "weak"
        },
        {
          "range": [
            1195,
            1205
          ],
          "assignment": "C-C skeletal",
          "intensity": "weak"
        },
        {
          "range": [
            1310,
            1320
          ],
          "assignment": "CH2 wagging",
          "intensity": "weak-medium"
        },
        {
          "range": [
            1435,
            1445
          ],
          "assignment": "CH2 bending",
          "intensity": "medium"
        },
        {
          "range": [
            1660,
            1665
          ],
          "assignment": "C=C stretch (trans)",
          "intensity": "weak"
        },
        {
          "range": [
            2920,
            2930
          ],
          "assignment": "C-H asymmetric stretch (CH2)",
          "intensity": "medium"
        }
      ]
    },
    {
      "name": "Polyacrylamide (PAAm)",
      "category": "polymer",
      "source": "socrates2001, coates2000; cross-check: sdbs",
      "peaks": [
        {
          "range": [
            1120,
            1130
          ],
          "assignment": "C-N stretch (secondary)",
          "intensity": "weak"
        },
        {
          "range": [
            1180,
            1200
          ],
          "assignment": "C-C skeletal stretch / CH2 rock",
          "intensity": "weak-medium"
        },
        {
          "range": [
            1320,
            1350
          ],
          "assignment": "CH2 wagging/twisting",
          "intensity": "weak-medium"
        },
        {
          "range": [
            1410,
            1420
          ],
          "assignment": "C-N stretch / CH2 bend",
          "intensity": "medium"
        },
        {
          "range": [
            1450,
            1460
          ],
          "assignment": "CH2 bending / Amide III region",
          "intensity": "medium"
        },
        {
          "range": [
            1605,
            1620
          ],
          "assignment": "N-H bend (Amide II)",
          "intensity": "strong"
        },
        {
          "range": [
            1650,
            1670
          ],
          "assignment": "C=O stretch (Amide I)",
          "intensity": "strong"
        },
        {
          "range": [
            2850,
            2865
          ],
          "assignment": "C-H symmetric stretch (backbone CH2)",
          "intensity": "weak-medium"
        },
        {
          "range": [
            2925,
            2935
          ],
          "assignment": "C-H stretch (backbone CH2)",
          "intensity": "medium"
        },
        {
          "range": [
            3080,
            3100
          ],
          "assignment": "N-H bend overtone (Amide B)",
          "intensity": "weak"
        },
        {
          "range": [
            3180,
            3200
          ],
          "assignment": "N-H symmetric stretch (primary amide)",
          "intensity": "medium, sharp"
        },
        {
          "range": [
            3350,
            3360
          ],
          "assignment": "N-H asymmetric stretch (primary amide)",
          "intensity": "medium, sharp"
        }
      ]
    },
    {
      "name": "Polyacrylonitrile (PAN)",
      "category": "polymer",
      "source": "socrates2001, coates2000; cross-check: sdbs",
      "peaks": [
        {
          "range": [
            1070,
            1080
          ],
          "assignment": "C-C skeletal stretch",
          "intensity": "weak"
        },
        {
          "range": [
            1230,
            1250
          ],
          "assignment": "C-H bending / skeletal",
          "intensity": "weak"
        },
        {
          "range": [
            1360,
            1370
          ],
          "assignment": "CH2 wagging",
          "intensity": "weak"
        },
        {
          "range": [
            1450,
            1460
          ],
          "assignment": "CH2 bending",
          "intensity": "medium"
        },
        {
          "range": [
            2240,
            2245
          ],
          "assignment": "C≡N stretch (nitrile)",
          "intensity": "strong"
        },
        {
          "range": [
            2870,
            2880
          ],
          "assignment": "C-H symmetric stretch",
          "intensity": "weak-medium"
        },
        {
          "range": [
            2930,
            2940
          ],
          "assignment": "C-H stretch",
          "intensity": "medium"
        }
      ]
    },
    {
      "name": "Polycaprolactone (PCL)",
      "category": "polymer",
      "source": "socrates2001, coates2000; cross-check: sdbs",
      "peaks": [
        {
          "range": [
            730,
            735
          ],
          "assignment": "CH2 rocking (long acyl chain)",
          "intensity": "medium"
        },
        {
          "range": [
            960,
            965
          ],
          "assignment": "C-C stretch (crystalline)",
          "intensity": "weak-medium"
        },
        {
          "range": [
            1105,
            1110
          ],
          "assignment": "C-O-C symmetric stretch",
          "intensity": "medium"
        },
        {
          "range": [
            1160,
            1190
          ],
          "assignment": "C-O-C asymmetric stretch",
          "intensity": "strong"
        },
        {
          "range": [
            1240,
            1250
          ],
          "assignment": "C-O-C asymmetric stretch (secondary)",
          "intensity": "medium"
        },
        {
          "range": [
            1290,
            1300
          ],
          "assignment": "C-O / C-C stretch (crystalline)",
          "intensity": "medium"
        },
        {
          "range": [
            1720,
            1730
          ],
          "assignment": "C=O stretch (ester)",
          "intensity": "strong"
        },
        {
          "range": [
            2860,
            2870
          ],
          "assignment": "C-H symmetric stretch (CH2)",
          "intensity": "medium"
        },
        {
          "range": [
            2940,
            2950
          ],
          "assignment": "C-H asymmetric stretch (CH2)",
          "intensity": "medium"
        }
      ]
    },
    {
      "name": "Poly(3-hydroxybutyrate) (PHB)",
      "category": "polymer",
      "source": "socrates2001, coates2000; cross-check: sdbs",
      "peaks": [
        {
          "range": [
            830,
            840
          ],
          "assignment": "C-C skeletal stretch",
          "intensity": "weak"
        },
        {
          "range": [
            975,
            985
          ],
          "assignment": "C-C stretch",
          "intensity": "weak"
        },
        {
          "range": [
            1055,
            1060
          ],
          "assignment": "C-O stretch",
          "intensity": "weak-medium"
        },
        {
          "range": [
            1130,
            1145
          ],
          "assignment": "C-O-C symmetric stretch",
          "intensity": "medium"
        },
        {
          "range": [
            1225,
            1280
          ],
          "assignment": "C-O-C asymmetric stretch (crystalline)",
          "intensity": "strong"
        },
        {
          "range": [
            1380,
            1390
          ],
          "assignment": "CH3 bending",
          "intensity": "weak-medium"
        },
        {
          "range": [
            1720,
            1740
          ],
          "assignment": "C=O stretch (ester)",
          "intensity": "strong"
        },
        {
          "range": [
            2930,
            2980
          ],
          "assignment": "C-H stretch",
          "intensity": "medium"
        }
      ]
    },
    {
      "name": "Poly(ethylene glycol) / Poly(ethylene oxide) (PEG/PEO)",
      "category": "polymer",
      "source": "socrates2001, coates2000; cross-check: sdbs",
      "peaks": [
        {
          "range": [
            840,
            845
          ],
          "assignment": "CH2 rocking",
          "intensity": "weak"
        },
        {
          "range": [
            940,
            965
          ],
          "assignment": "CH2 rocking / C-C stretch",
          "intensity": "medium"
        },
        {
          "range": [
            1090,
            1150
          ],
          "assignment": "C-O-C stretch",
          "intensity": "strong"
        },
        {
          "range": [
            1240,
            1250
          ],
          "assignment": "C-O-C asymmetric stretch (secondary)",
          "intensity": "medium"
        },
        {
          "range": [
            1280,
            1290
          ],
          "assignment": "CH2 twisting",
          "intensity": "weak-medium"
        },
        {
          "range": [
            1340,
            1360
          ],
          "assignment": "CH2 wagging",
          "intensity": "medium"
        },
        {
          "range": [
            1465,
            1470
          ],
          "assignment": "CH2 scissoring",
          "intensity": "medium"
        },
        {
          "range": [
            2850,
            2890
          ],
          "assignment": "C-H stretch (CH2)",
          "intensity": "strong"
        },
        {
          "range": [
            3400,
            3500
          ],
          "assignment": "O-H stretch (chain-end hydroxyl)",
          "intensity": "medium, broad"
        }
      ]
    },
    {
      "name": "Poly(acrylic acid) (PAA)",
      "category": "polymer",
      "source": "socrates2001, coates2000; cross-check: sdbs",
      "peaks": [
        {
          "range": [
            800,
            810
          ],
          "assignment": "CH2 rocking",
          "intensity": "weak"
        },
        {
          "range": [
            1170,
            1250
          ],
          "assignment": "C-O stretch / O-H in-plane bend",
          "intensity": "medium"
        },
        {
          "range": [
            1320,
            1330
          ],
          "assignment": "C-O stretch / O-H in-plane bend",
          "intensity": "medium"
        },
        {
          "range": [
            1410,
            1420
          ],
          "assignment": "COO- symmetric stretch (partially ionized)",
          "intensity": "medium"
        },
        {
          "range": [
            1450,
            1460
          ],
          "assignment": "CH2 bending",
          "intensity": "medium"
        },
        {
          "range": [
            1695,
            1720
          ],
          "assignment": "C=O stretch (carboxylic acid, dimer)",
          "intensity": "strong"
        },
        {
          "range": [
            2500,
            3300
          ],
          "assignment": "O-H stretch (carboxylic acid, H-bonded)",
          "intensity": "medium, very broad"
        }
      ]
    },
    {
      "name": "Kevlar / Aramid (poly-para-phenylene terephthalamide)",
      "category": "polymer",
      "source": "socrates2001, coates2000; cross-check: sdbs",
      "peaks": [
        {
          "range": [
            730,
            740
          ],
          "assignment": "Aromatic C-H out-of-plane bend (para-substituted)",
          "intensity": "medium"
        },
        {
          "range": [
            1020,
            1025
          ],
          "assignment": "Aromatic ring in-plane bend",
          "intensity": "weak"
        },
        {
          "range": [
            1250,
            1260
          ],
          "assignment": "Aromatic C-H in-plane bend",
          "intensity": "weak-medium"
        },
        {
          "range": [
            1300,
            1320
          ],
          "assignment": "Amide III / C-N stretch",
          "intensity": "medium"
        },
        {
          "range": [
            1400,
            1410
          ],
          "assignment": "C-N stretch / ring stretch",
          "intensity": "medium"
        },
        {
          "range": [
            1500,
            1510
          ],
          "assignment": "Aromatic C=C stretch",
          "intensity": "medium"
        },
        {
          "range": [
            1515,
            1545
          ],
          "assignment": "N-H bend + C-N stretch (Amide II)",
          "intensity": "strong"
        },
        {
          "range": [
            1635,
            1645
          ],
          "assignment": "C=O stretch (Amide I)",
          "intensity": "strong"
        },
        {
          "range": [
            3060,
            3080
          ],
          "assignment": "Aromatic C-H stretch",
          "intensity": "weak"
        },
        {
          "range": [
            3300,
            3320
          ],
          "assignment": "N-H stretch (bonded)",
          "intensity": "strong"
        }
      ]
    },
    {
      "name": "Melamine-Formaldehyde Resin",
      "category": "polymer",
      "source": "socrates2001, coates2000; cross-check: sdbs",
      "peaks": [
        {
          "range": [
            810,
            820
          ],
          "assignment": "Triazine ring out-of-plane bend",
          "intensity": "medium"
        },
        {
          "range": [
            990,
            1010
          ],
          "assignment": "C-H out-of-plane bend (methylene bridge)",
          "intensity": "weak"
        },
        {
          "range": [
            1160,
            1170
          ],
          "assignment": "C-N stretch / C-O stretch (methylol)",
          "intensity": "medium"
        },
        {
          "range": [
            1320,
            1340
          ],
          "assignment": "C-N stretch",
          "intensity": "medium"
        },
        {
          "range": [
            1470,
            1490
          ],
          "assignment": "Triazine ring stretch",
          "intensity": "strong"
        },
        {
          "range": [
            1545,
            1560
          ],
          "assignment": "Triazine ring C=N stretch",
          "intensity": "strong"
        },
        {
          "range": [
            3330,
            3400
          ],
          "assignment": "N-H stretch",
          "intensity": "medium, broad"
        }
      ]
    },
    {
      "name": "Phenol-Formaldehyde Resin (Bakelite / Novolac)",
      "category": "polymer",
      "source": "socrates2001, coates2000; cross-check: sdbs",
      "peaks": [
        {
          "range": [
            750,
            760
          ],
          "assignment": "Aromatic C-H out-of-plane bend",
          "intensity": "medium"
        },
        {
          "range": [
            880,
            890
          ],
